Repository: Lai-zj/Personal-Blog

File: blog/source/_posts/材料力学/动荷载·交变应力/材料力学-动荷载·交变应力-01动荷载与动应力计算.md
---
title: '[材料力学]-[十五、动荷载·交变应力]-01动荷载与动应力计算'
mathjax: true
date: 2026-11-13 22:00:00
tags:
categories:
  - "材料力学"
  - "十五、动荷载·交变应力"
---

# 目录

- [一、动荷载与交变应力概述](#一、动荷载与交变应力概述)
- [二、构件作等加速直线运动或等速转动时的动应力计算](#二、构件作等加速直线运动或等速转动时的动应力计算)
- [三、构件受冲击荷载作用时的动应力计算](#三、构件受冲击荷载作用时的动应力计算)
- [四、小结](#四、小结)

本章为《材料力学（Ⅱ）》第六章，也是本系列第十五章。以前各章讨论的都是构件在静荷载作用下的应力、应变和位移计算。工程实际中，常会遇到动荷载问题：所谓**动荷载**，是指随时间作急剧变化的荷载，以及作加速运动或转动的系统中构件的惯性力。例如，起重机以加速起吊重物时吊索受到的惯性力，以及飞轮等速转动时轮缘上的惯性力等。

动荷载作用下构件的应力、应变和位移计算，通常仍可采用静荷载下的计算公式，但需作相应的修正，以考虑动荷载的效应。若构件内的应力随时间作交替变化，则称为**交变应力**。构件长期在交变应力作用下，虽然最大工作应力远低于材料的屈服强度，且无明显塑性变形，但往往发生骤然断裂，这种破坏现象称为**疲劳破坏**。因此，在交变应力作用下的构件还应校核**疲劳强度**。

本章主要讨论作等加速直线运动或等速转动的构件和受冲击荷载作用的构件的动应力计算，以及交变应力作用下构件的疲劳破坏和钢结构及其连接的疲劳强度校核。本篇先讨论前两类动荷载问题，交变应力与疲劳强度留待下一篇。

## 一、动荷载与交变应力概述

静荷载是指大小、方向、作用点不随时间变化，或变化极其缓慢、以致构件各点加速度可以忽略的荷载。动荷载则不同，它使构件产生不可忽略的加速度，因而必须考虑惯性力的影响。工程中常见的动荷载有两类：

- **惯性力荷载**：构件作等加速直线运动、等速转动或变速转动时，构件内各质点具有加速度，按动静法可将其惯性力视为外加载荷。
- **冲击荷载**：运动物体碰撞静止构件，在极短时间内速度发生急剧变化，构件受到很大的冲击力。

动荷载引起的应力称为**动应力**。计算动应力的基本方法有两种：

1. **动静法**：在构件上除原有外加载荷外，再加上各质点的惯性力，然后按求解静荷载问题的程序求内力、应力和变形。适用于构件作等加速直线运动或等速转动的情形。
2. **能量法**：对冲击问题，根据机械能守恒定律，把冲击物减少的动能和势能转化为被冲击构件的应变能，从而求得冲击变形、冲击荷载和冲击应力。适用于冲击荷载问题。

在动荷载计算中，常引入**动荷因数** $K_d$，它表示动荷载引起的量（动应力、动变形、动荷载）与相应的静荷载量之比。很多情况下，只要求得 $K_d$，即可由静荷载结果直接得到动荷载结果。

## 二、构件作等加速直线运动或等速转动时的动应力计算

### 1. 动静法与惯性力

构件作等加速直线运动或等速转动时，构件内各质点将产生惯性力。动应力最简单的方法是应用**动静法**：即除外加荷载外，再在构件的各点处加上惯性力，然后按求解静荷载问题的程序，求得构件的动应力。

惯性力的方向与加速度的方向相反，大小为质量与加速度的乘积。对于分布质量，可用**惯性力集度** $q_d$（单位长度上的惯性力）来度量。加上惯性力后，构件在形式上处于平衡状态，即可用静力学平衡方程求内力。

### 2. 等速转动的杆

设一均质等截面直杆 $AB$，$B$ 端固定在直径为 $D$ 的转轴上，转轴的角速度为 $\omega$，杆的长度为 $l$，横截面面积为 $A$，单位体积质量为 $\rho$。求杆内的最大动应力 $\sigma_{d,\max}$。

根据动静法，在杆的各点处加上惯性力。杆内各点处的惯性力与该点至旋转中心的距离成正比，距旋转中心为 $x$ 处的惯性力集度为

$$
q_d(x)=A\rho\omega^2x
$$

方向与向心加速度方向相反，即沿杆向外。沿杆轴加上惯性力集度 $q_d(x)$ 后，即可按分布静荷载作用下的拉杆计算杆 $AB$ 内的动应力。

显然，杆 $AB$ 内的最大动应力发生在 $B$ 端的横截面上，其值为

$$
\sigma_{d,\max}
=\frac{1}{A}\int_{D/2}^{l+D/2}A\rho\omega^2x\mathrm{d}x
=\frac{1}{2}\rho\omega^2(l^2+lD)
$$

当杆长 $l$ 远大于转轴直径 $D$ 时，括号中的第二项 $lD$ 可略去不计，于是

$$
\sigma_{d,\max}\approx\frac{1}{2}\rho\omega^2l^2
$$

由上式可见，等截面直杆的动应力大小与横截面面积 $A$ 无关。因此，对于一定的材料，等截面直杆的角速度有一极限值，该极限值与杆的横截面面积无关。若将杆设计成变截面杆，如汽轮发电机转子上的叶片，则动应力表达式的形式要复杂得多，因为任意 $x$ 截面处的惯性力集度中的横截面面积为截面位置 $x$ 的函数 $A(x)$。

有些构件的自身质量与放置在构件上的重物质量相比很小，可略去不计时，则根据动静法，可将重物的惯性力作为集中荷载加在杆件上，然后按静荷载问题计算其动应力。

### 3. 例题 6-1：起重机加速起吊

一钢索起吊重物 $M$，以等加速度 $a$ 提升。重物 $M$ 的重力为 $P$，钢索的横截面面积为 $A$，其重量与 $P$ 相比甚小而可略去不计。试求钢索横截面上的动应力 $\sigma_d$。

**解：**

由于重物 $M$ 以等加速度 $a$ 提升，故钢索除受重力 $P$ 作用外，还受到惯性力作用。根据动静法，将惯性力 $Pa/g$（其指向与加速度 $a$ 的指向相反，即向下）加在重物上。由重物的平衡方程 $\sum F_y=0$，得

$$
F_{Nd}-P-\frac{P}{g}a=0
\tag{1}
$$

即

$$
F_{Nd}=P+\frac{P}{g}a
=P\left(1+\frac{a}{g}\right)
\tag{2}
$$

从而钢索横截面上的动应力为

$$
\sigma_d=\frac{F_{Nd}}{A}
=\frac{P}{A}\left(1+\frac{a}{g}\right)
=\sigma_{st}\left(1+\frac{a}{g}\right)
\tag{3}
$$

式中，$\sigma_{st}=P/A$ 为把 $P$ 作为静荷载作用时钢索横截面上的静应力。若将 $(1+a/g)$ 视为动荷因数并用 $K_d$ 表示，则式 (3) 可写为

$$
\sigma_d=K_d\sigma_{st},\qquad
K_d=1+\frac{a}{g}
\tag{4}
$$

这就是最简单的动荷因数形式。若加速度 $a$ 向下，则惯性力向上，$K_d=1-a/g$；当 $a=g$ 时 $K_d=0$，钢索不受力，重物处于自由落体状态。

### 4. 例题 6-2：薄壁圆环等速转动

一平均直径为 $D$ 的薄壁圆环，绕通过其圆心且垂直于环平面的轴作等速转动。已知环的角速度为 $\omega$、圆环径向截面面积为 $A$、材料的密度为 $\rho$，试求圆环径向截面上的正应力。

**解：**

（1）惯性力集度。

由于圆环作等角速转动，环内各点只有向心加速度；又因环壁很薄，可认为环内各点的向心加速度均与圆环厚度中心线上各点的向心加速度相等。对于等截面圆环，相同长度的任一段质量相等。于是，根据动静法，作用于环上的惯性力必然为沿圆环中心线均匀分布的线分布力，其指向远离转动中心。

沿圆环中心线均匀分布的惯性力集度为

$$
q_d=A\rho\omega^2\left(\frac{D}{2}\right)
=\frac{1}{2}A\rho\omega^2D
$$

（2）径向截面上的正应力。

由于圆环几何外形、物性及受力的极对称性，用任一直径平面截取半圆环。半环上的惯性力沿 $y$ 轴方向的合力为

$$
F_d=\int_0^\pi q_d\frac{D}{2}\sin\varphi\mathrm{d}\varphi
=\frac{q_dD}{2}\int_0^\pi\sin\varphi\mathrm{d}\varphi
=q_dD
=\frac{1}{2}A\rho\omega^2D^2
$$

其作用线与 $y$ 轴重合。由对称关系可知，半圆环两侧径向截面 $m-m$ 和 $n-n$ 上的轴力相等，其值可由平衡方程 $\sum F_y=0$ 求得：

$$
F_{Nd}=\frac{F_d}{2}
=\frac{1}{4}A\rho\omega^2D^2
$$

由于环壁很薄，可认为在圆环径向截面 $m-m$（或 $n-n$）上各点处的正应力相等。于是，径向截面上的正应力为

$$
\sigma_d=\frac{F_{Nd}}{A}
=\frac{1}{4}\rho\omega^2D^2
$$

该应力与横截面面积无关，只取决于材料的密度、角速度和圆环的平均直径。高速旋转的飞轮轮缘、离心机转鼓等，都要注意这一动应力。

### 5. 例题 6-3：飞轮制动

直径 $d=100\ \mathrm{mm}$ 的圆轴，一端有重量 $P=0.6\ \mathrm{kN}$、直径 $D=400\ \mathrm{mm}$ 的飞轮，以匀转速 $n=1000\ \mathrm{r/min}$ 旋转。现因在轴的另一端施加了制动的扭转外力偶矩 $M_d$，而在 $t=0.01\ \mathrm{s}$ 内停车。若轴的质量与飞轮相比很小而可略去不计，试求轴横截面上的最大动切应力 $\tau_{d,\max}$。

**解：**

（1）惯性力矩。

由于轴在制动时产生角加速度，由动力学原理可知，若不计轴的质量，则飞轮的惯性力矩为

$$
M_d=I_0\alpha
\tag{1}
$$

式中，$I_0$ 为飞轮的转动惯量，其单位为 $\mathrm{N\cdot m\cdot s^2}$；$\alpha$ 为角加速度，其单位为 $\mathrm{rad/s^2}$。

在制动时，若为匀减速旋转，则 $\alpha=\omega/t$，而 $\omega=2\pi n/60$，故

$$
\alpha=\frac{\pi n}{30t}
$$

代入式 (1)，得飞轮的惯性力矩为

$$
M_d=I_0\frac{\pi n}{30t}
\tag{2}
$$

上式仅考虑 $M_d$ 的数值，其转向应与转速 $n$ 的转向相反。

（2）最大动切应力。

根据动静法，沿与 $\alpha$ 相反的转向，将惯性力矩 $M_d$ 作用于轴上，从而得到一个假想的平衡力偶系。由截面法可得轴横截面上的扭矩 $T_d$ 为

$$
T_d=M_d=\frac{I_0\pi n}{30t}
\tag{3}
$$

由圆轴扭转的切应力公式得轴横截面上的最大动切应力为

$$
\tau_{d,\max}
=\frac{T_d}{W_P}
=\frac{I_0\pi n}{30t}\cdot\frac{16}{\pi d^3}
=\frac{8I_0n}{15d^3t}
\tag{4}
$$

根据所给数据，算出飞轮的转动惯量

$$
I_0=\frac{PD^2}{8g}
=\frac{600\ \mathrm{N}\times(0.4\ \mathrm{m})^2}
{8\times(9.81\ \mathrm{m/s^2})}
=1.223\ \mathrm{N\cdot m\cdot s^2}
$$

与已知数据一起代入式 (4)，得

$$
\tau_{d,\max}
=\frac{8\times(1.223\ \mathrm{N\cdot m\cdot s^2})\times(1000\ \mathrm{r/min})}
{15\times(0.1\ \mathrm{m})^3\times(0.01\ \mathrm{s})}
=65.2\times10^6\ \mathrm{Pa}
=65.2\ \mathrm{MPa}
$$

可见，制动时间越短，角加速度越大，动切应力也越大。

### 6. 例题 6-4：工字钢起吊

一长度 $l=12\ \mathrm{m}$ 的 16 号工字钢，用横截面面积为 $A=108\ \mathrm{mm^2}$ 的钢索起吊，并以等加速度 $a=10\ \mathrm{m/s^2}$ 上升。若只考虑工字钢的重量而不计吊索自重，试求吊索的动应力，以及工字钢在危险点处的动应力 $\sigma_{d,\max}$。欲使工字钢中的 $\sigma_{d,\max}$ 减至最小，吊索位置应如何安置？

**解：**

（1）动荷因数。

根据动静法，将工字钢的惯性力集度 $q_d$ 加在工字钢上，使工字钢上的起吊力与其重量和惯性力假想地组成平衡力系。若工字钢单位长度的重量记为 $q_{st}$，则惯性力集度为

$$
q_d=q_{st}\frac{a}{g}
$$

于是，工字钢上总的均布力集度为

$$
q=q_{st}+q_d
=q_{st}\left(1+\frac{a}{g}\right)
$$

引入动荷因数

$$
K_d=1+\frac{a}{g}
$$

则

$$
q=K_dq_{st}
$$

于是，以下的内力、应力计算，可按工字钢自重（静荷载）计算，乘以动荷因数 $K_d$，即得动荷载（考虑惯性力）下的内力和应力。

（2）吊索的动应力。

由对称关系可知，两吊索的轴力 $F_N$ 相等，其值可由平衡方程

$$
2F_N-q_{st}l=0
$$

求得

$$
F_N=\frac{1}{2}q_{st}l
$$

吊索横截面上的静应力为

$$
\sigma=\frac{F_N}{A}
=\frac{q_{st}l}{2A}
$$

故得吊索的动应力为

$$
\sigma_d=K_d\sigma
=\left(1+\frac{a}{g}\right)\frac{q_{st}l}{2A}
$$

查型钢表并换算得 $q_{st}=20.5\times9.81\ \mathrm{N/m}$，与已知数据代入上式，即得

$$
\sigma_d=\left(1+\frac{10\ \mathrm{m/s^2}}{9.81\ \mathrm{m/s^2}}\right)
\frac{(20.5\times9.81\ \mathrm{N/m})\times(12\ \mathrm{m})}
{2\times108\times10^{-6}\ \mathrm{m^2}}
=22.6\ \mathrm{MPa}
$$

（3）工字钢的最大动应力。

应用动荷因数，工字钢危险截面上危险点处的动应力为

$$
\sigma_{d,\max}
=K_d\sigma_{\max}
=\left(1+\frac{a}{g}\right)\frac{M_{\max}}{W_z}
$$

由工字钢的弯矩图可知，$M_{\max}=6q_{st}\ \mathrm{m^2}$，并由型钢表查得 $W_z=21.2\times10^{-6}\ \mathrm{m^3}$，与已知数据代入上式，即得

$$
\sigma_{d,\max}
=2.02\times\frac{(6\times20.5\times9.81)\ \mathrm{N\cdot m}}
{21.2\times10^{-6}\ \mathrm{m^3}}
=115\times10^6\ \mathrm{Pa}
=115\ \mathrm{MPa}
$$

欲使工字钢的最大弯矩最小，可将吊索向跨中移动，以增大负弯矩而减小正弯矩，最后使梁在吊索处的负弯矩值与梁跨中点处的正弯矩值相等。本例如采用优化后的吊点位置，每侧吊点距端部约 $2.48\ \mathrm{m}$，两吊点间距约 $7.03\ \mathrm{m}$，即可使最大弯矩减至最小。

## 三、构件受冲击荷载作用时的动应力计算

### 1. 冲击问题的简化假设

当运动中的物体碰撞到一静止的构件时，前者的运动将受阻而在瞬间停止运动，这时构件就受到了**冲击作用**。例如，打桩时重锤自一定高度下落与桩顶接触，桩杆就承受很大的**冲击荷载**作用，而被打入地基中；又如，河流中的浮冰碰撞到桥墩时，桥墩也将受到很大的冲击力作用。在冲击过程中，运动中的物体称为**冲击物**，而阻止冲击物运动的构件则称为**被冲击物**。

要精确地分析被冲击物的冲击应力和变形，应考虑弹性体内应力波的传播，其计算较为复杂。在工程中，通常采用一种较为粗略但偏于安全的简化计算方法，作为被冲击物内冲击应力的估算。其基本假设为：

1. 不计冲击物的变形，且冲击物与被冲击物接触后无回弹；
2. 被冲击物的质量与冲击物相比很小可略去不计，冲击应力瞬时传遍被冲击物，且材料服从胡克定律；
3. 在冲击过程中，声、热等能量损耗很小，可略去不计。

于是，就可应用机械能守恒定律，来计算冲击荷载作用下被冲击物的最大动位移 $\Delta_d$ 及其冲击应力 $\sigma_d$。

### 2. 自由落体冲击等直杆

设有重量为 $P$ 的重物，从高度 $h$ 自由下落冲击到固定在等截面直杆 $AB$ 下端 $B$ 处的圆盘上，杆 $AB$ 的长度为 $l$，横截面面积为 $A$。这里的重物是冲击物，而杆 $AB$（包括圆盘）则为被冲击物。

在冲击过程中，当重物与圆盘接触后速度降为零时，杆的下端 $B$ 就达到最低位置。这时，杆下端 $B$ 的最大位移（等于杆的伸长）为 $\Delta_d$，与之相应的冲击荷载为 $F_d$。根据机械能守恒定律，冲击物在冲击过程中所减少的动能 $E_k$ 和势能 $E_p$，应等于被冲击的杆 $AB$ 所增加的应变能 $V_{\varepsilon d}$（因略去了杆的质量，故杆的动能和势能变化也略去不计），即

$$
E_k+E_p=V_{\varepsilon d}
\tag{a}
$$

当杆的下端 $B$ 达到最低位置时，冲击物所减少的势能为

$$
E_p=P(h+\Delta_d)
\tag{b}
$$

由于冲击物的初速度和终速度均等于零，因而其动能无变化，即

$$
E_k=0
\tag{c}
$$

而杆 $AB$ 所增加的应变能，则可通过冲击荷载 $F_d$ 对位移 $\Delta_d$ 所作的功计算。由于材料服从胡克定律，于是有

$$
V_{\varepsilon d}=\frac{1}{2}F_d\Delta_d
\tag{d}
$$

就杆 $AB$ 而言，$F_d$ 与 $\Delta_d$ 间的关系为

$$
F_d=\frac{EA}{l}\Delta_d
\tag{e}
$$

将上式代入式 (d)，即得

$$
V_{\varepsilon d}=\frac{1}{2}\left(\frac{EA}{l}\right)\Delta_d^2
\tag{f}
$$

将式 (b)、式 (c) 和式 (f) 代入式 (a)，即得

$$
P(h+\Delta_d)=\frac{1}{2}\left(\frac{EA}{l}\right)\Delta_d^2
\tag{g}
$$

注意到 $Pl/(EA)=\Delta_{st}$，即重物 $P$ 作为静荷载作用在杆下端的圆盘时杆 $B$ 端的静位移（即杆的静伸长）。于是，式 (g) 可简化为

$$
\Delta_d^2-2\Delta_{st}\Delta_d-2\Delta_{st}h=0
\tag{h}
$$

由上式解得 $\Delta_d$ 的两个根，并取其中大于 $\Delta_{st}$ 的根，即得

$$
\Delta_d=\Delta_{st}\left(1+\sqrt{1+\frac{2h}{\Delta_{st}}}\right)
\tag{i}
$$

将上式中的 $\Delta_d$ 代入式 (e)，即得冲击荷载 $F_d$ 为

$$
F_d=\frac{EA}{l}\Delta_{st}\left(1+\sqrt{1+\frac{2h}{\Delta_{st}}}\right)
=P\left(1+\sqrt{1+\frac{2h}{\Delta_{st}}}\right)
\tag{j}
$$

显然，$(EA/l)\Delta_{st}=P$。将上式右端括号中的表达式记为

$$
K_d=1+\sqrt{1+\frac{2h}{\Delta_{st}}}
\tag{6-1}
$$

式中，$K_d$ 称为**冲击动荷因数**。于是，式 (j) 可改写为

$$
F_d=K_dP
\tag{k}
$$

由此可见，冲击动荷因数 $K_d$ 表示冲击荷载 $F_d$ 与冲击物重量 $P$ 的比值。在自由落体冲击这一特殊情况下，冲击动荷因数 $K_d$ 可按式 (6-1) 计算。而在其他的冲击问题中，冲击动荷因数的计算公式与式 (6-1) 并不相同。

求得冲击动荷因数后，杆 $AB$ 横截面上的冲击应力可表达为

$$
\sigma_d=\frac{F_d}{A}
=K_d\frac{P}{A}
=K_d\sigma_{st}
\tag{1}
$$

由式 (i)、式 (k) 和式 (1) 可见，冲击位移、冲击荷载和冲击应力均等于将冲击物的重量 $P$ 作为静荷载作用时相应的量乘以同一个冲击动荷因数 $K_d$。由此可见，冲击荷载问题计算的关键，在于确定相应的冲击动荷因数。

由式 (6-1) 可见，增大相应的静位移 $\Delta_{st}$ 值，可降低冲击动荷因数 $K_d$。因此，为减小冲击的影响，可在杆 $AB$ 的 $B$ 端与圆盘间放置一个弹簧，以增大 $\Delta_{st}$ 值。机车、汽车等车辆在车体与轮轴之间均设有缓冲弹簧，以减轻乘客所受到的由于轨道或路面不平而引起的冲击作用。此外，减小冲击物自由下落的高度 $h$，也将降低冲击动荷因数 $K_d$。当 $h\to0$ 时，即相当于重物骤加在杆件上，称为**骤加荷载**，其冲击动荷因数为

$$
K_d=2
\tag{m}
$$

即由骤加荷载引起的动应力是将重物缓慢地作用所引起的静应力的 2 倍。

在实际冲击过程中，不可避免地会有声、热等其他能量损耗，因此，被冲击构件内所增加的应变能 $V_{\varepsilon d}$ 将小于冲击物所减少的能量 $(E_k+E_p)$。这表明由机械能守恒定律所算出的冲击动荷因数 $K_d$ 是偏大的，因而这种近似计算方法是偏于安全的。

### 3. 例题 6-5：吊索突然卡住

钢吊索 $AC$ 的下端悬挂一重量为 $P=20\ \mathrm{kN}$ 的重物，并以等速度 $v=1\ \mathrm{m/s}$ 下降。已知吊索内钢丝的横截面面积 $A=414\ \mathrm{mm^2}$，材料的弹性模量 $E=170\ \mathrm{GPa}$，滑轮的重量可略去不计。当吊索长度 $l=20\ \mathrm{m}$ 时，滑轮 $D$ 突然被卡住。试求吊索受到的冲击荷载 $F_d$ 及横截面上的冲击应力 $\sigma_d$。若在上述情况下，在吊索与重物之间安置一个刚度系数 $k=300\ \mathrm{kN/m}$ 的弹簧，则吊索受到的冲击荷载又是多少？

**解：**

（1）滑轮被卡住时，吊索的冲击应力。

由于滑轮突然被卡住，所以重物下降的速度也将由 $v$ 降到零，而吊索受到冲击。由于吊索的自重与重物的重量相比很小，故可略去不计。

计算在冲击过程中重物（冲击物）所减少的能量：其动能的减少为 $E_k=Pv^2/(2g)$，其势能的减少为 $E_p=P(\Delta_d-\Delta_{st})$。这里的 $\Delta_d$ 为滑轮被卡住后，长度为 $l$ 的一段吊索（被冲击物）在冲击荷载 $F_d$ 作用下的总伸长，其与 $F_d$ 间的关系为

$$
\Delta_d=\frac{F_dl}{EA}
$$

$\Delta_{st}$ 为该段吊索在滑轮被卡住前一瞬间由于重量 $P$ 所引起的静伸长，与 $P$ 间的关系为

$$
\Delta_{st}=\frac{Pl}{EA}
$$

而 $(\Delta_d-\Delta_{st})$ 即为重物在冲击过程中下降的距离。因此，重物在冲击过程中所减少的总能量为

$$
E_k+E_p=\frac{Pv^2}{2g}+P(\Delta_d-\Delta_{st})
$$

计算在冲击过程中吊索内所增加的应变能 $V_{\varepsilon d}$。在滑轮被卡住前一瞬间，吊索内已有应变能 $V_{\varepsilon 1}=\frac{1}{2}P\Delta_{st}$；而在滑轮被卡住后，吊索内的应变能则增为 $V_{\varepsilon 2}=\frac{1}{2}F_d\Delta_d$。吊索内所增加的应变能 $V_{\varepsilon d}$ 为

$$
V_{\varepsilon d}=\frac{1}{2}F_d\Delta_d-\frac{1}{2}P\Delta_{st}
$$

根据机械能守恒定律，并利用 $F_d=(EA/l)\Delta_d$ 的关系，可得

$$
\frac{Pv^2}{2g}+P(\Delta_d-\Delta_{st})
=\frac{1}{2}\left(\frac{EA}{l}\Delta_d^2-P\Delta_{st}\right)
$$

将上式两端乘以 $l/(EA)$，并利用 $\Delta_{st}=Pl/(EA)$ 的关系，可化简为

$$
\Delta_d^2-2\Delta_{st}\Delta_d+\Delta_{st}^2\left(1-\frac{v^2}{g\Delta_{st}}\right)=0
$$

由此解出 $\Delta_d$ 的两个根，并取其中大于 $\Delta_{st}$ 的一个，得动位移为

$$
\Delta_d=\Delta_{st}\left(1+\sqrt{\frac{v^2}{g\Delta_{st}}}\right)
$$

于是，可得动荷因数 $K_d$ 为

$$
K_d=\frac{\Delta_d}{\Delta_{st}}
=1+\sqrt{\frac{v^2}{g\Delta_{st}}}
=1+v\sqrt{\frac{EA}{gPl}}
$$

将已知数据及 $g=9.81\ \mathrm{m/s^2}$ 代入上式，可得

$$
K_d=1+(1\ \mathrm{m/s})
\sqrt{\frac{(170\times10^9\ \mathrm{Pa})\times(414\times10^{-6}\ \mathrm{m^2})}
{(9.81\ \mathrm{m/s^2})\times(20\times10^3\ \mathrm{N})\times(20\ \mathrm{m})}}
=5.24
$$

于是，吊索受到的冲击荷载为

$$
F_d=K_dP=5.24\times20\ \mathrm{kN}=104.8\ \mathrm{kN}
$$

吊索横截面上的冲击应力为

$$
\sigma_d=\frac{F_d}{A}
=\frac{104.8\times10^3\ \mathrm{N}}{414\times10^{-6}\ \mathrm{m^2}}
=253.1\times10^6\ \mathrm{Pa}
=253.1\ \mathrm{MPa}
$$

由于吊索材料的比例极限一般均高于 $253.1\ \mathrm{MPa}$，所以可按上述方法计算动荷因数。

（2）安装弹簧后，吊索的冲击荷载。

在吊索与重物间安置一个刚度系数 $k=300\ \mathrm{kN/m}$ 的弹簧，则当吊索长度 $l=20\ \mathrm{m}$ 时，滑轮被突然卡住前一瞬间，由重物 $P$ 所引起的静伸长应为吊索的伸长量与弹簧沿重物 $P$ 方向的位移之和，即

$$
\Delta_{st}=\frac{Pl}{EA}+\frac{P}{k}
=\frac{(20\times10^3\ \mathrm{N})\times(20\ \mathrm{m})}
{(170\times10^9\ \mathrm{Pa})\times(414\times10^{-6}\ \mathrm{m^2})}
+\frac{20\times10^3\ \mathrm{N}}{300\times10^3\ \mathrm{N/m}}
=0.07235\ \mathrm{m}
$$

于是便可得安置有弹簧时的动荷因数 $K_d$ 为

$$
K_d=1+v\sqrt{\frac{1}{g\Delta_{st}}}
=1+(1\ \mathrm{m/s})\sqrt{\frac{1}
{(9.81\ \mathrm{m/s^2})\times(0.07235\ \mathrm{m})}}
=2.19
$$

吊索受到的冲击荷载 $F_d$ 为

$$
F_d=K_dP=2.19\times20\ \mathrm{kN}=43.8\ \mathrm{kN}
$$

这表明在吊索与重物之间增设缓冲弹簧后，使重物在冲击过程中所减少的能量大部分转变为弹簧的应变能，从而降低了吊索在冲击过程中所增加的应变能，使动荷因数降低 $58.2\%$。

### 4. 例题 6-6：简支梁跨中受冲击

一弯曲刚度为 $EI$ 的简支梁，跨度为 $l$。重量为 $P$ 的冲击物从距梁顶面 $h$ 处自由落下，冲击到简支梁跨中点 $C$ 处的顶面上（不计梁和弹簧的自重）。试求 $C$ 处的最大挠度 $\Delta_d$。若梁的两端支承在刚度系数为 $k$ 的弹簧上，则梁受冲击时中点处的最大挠度又是多少？

**解：**

（1）冲击挠度。

冲击物的速度降为零时，冲击点 $C$ 处的冲击挠度达到最大值 $\Delta_d$，与之相应的冲击荷载值为 $F_d$。假设梁在最大位移时仍在线弹性范围内，则重物 $P$ 落至最大位移位置时所减少的势能 $E_p$，将等于积蓄在梁内的应变能 $V_{\varepsilon d}$，即

$$
V_{\varepsilon d}=E_p
\tag{1}
$$

重物 $P$ 落至最大位移位置 $(h+\Delta_d)$ 时所减少的势能为

$$
E_p=P(h+\Delta_d)
\tag{2}
$$

由于在冲击过程中，力 $F_d$ 与位移 $\Delta_d$ 都由零增至最大值，所以当梁在线弹性范围时，$V_{\varepsilon d}=\frac{1}{2}F_d\Delta_d$。而梁的 $\Delta_d$ 与 $F_d$ 间的关系为

$$
\Delta_d=\frac{F_dl^3}{48EI}
\tag{3}
$$

或

$$
F_d=\frac{48EI}{l^3}\Delta_d
\tag{4}
$$

将式 (4) 中的 $F_d$ 代入 $V_{\varepsilon d}$ 的表达式，得

$$
V_{\varepsilon d}=\frac{1}{2}\left(\frac{48EI}{l^3}\right)\Delta_d^2
\tag{5}
$$

将式 (2)、式 (5) 两式代入式 (1)，得

$$
P(h+\Delta_d)=\frac{1}{2}\left(\frac{48EI}{l^3}\right)\Delta_d^2
$$

或

$$
\frac{Pl^3}{48EI}(h+\Delta_d)=\frac{1}{2}\Delta_d^2
\tag{6}
$$

将式 (6) 左端的 $Pl^3/(48EI)$ 用 $\Delta_{st}$ 替代，$\Delta_{st}$ 为将冲击物的重量 $P$ 当作静荷载时，梁在被冲击点 $C$ 处的静挠度。于是，可将式 (6) 改写为

$$
\Delta_d^2-2\Delta_{st}\Delta_d-2\Delta_{st}h=0
\tag{7}
$$

由此解得 $\Delta_d$ 的两个根，并取其中大于 $\Delta_{st}$ 的一个，得

$$
\Delta_d=\left(1+\sqrt{1+\frac{2h}{\Delta_{st}}}\right)\Delta_{st}
\tag{8}
$$

于是得动荷因数 $K_d$ 为

$$
K_d=1+\sqrt{1+\frac{2h}{\Delta_{st}}}
\tag{9}
$$

而式 (8) 可改写为

$$
\Delta_d=K_d\Delta_{st}
\tag{10}
$$

由式 (9) 可见，动荷因数 $K_d$ 与式 (6-1) 相同，在本题中，$\Delta_{st}$ 表示梁在冲击点处的静挠度。

（2）安置弹簧后的冲击挠度。

若梁的两端支承在两个刚度系数相同的弹簧上，则梁在冲击点处沿冲击方向的静位移，应由梁跨中截面的静挠度和两端支承弹簧的缩短量两部分组成，即

$$
\Delta_{st}=\frac{Pl^3}{48EI}+\frac{P}{2k}
\tag{11}
$$

$\Delta_{st}$ 代入式 (9)，即得动荷因数 $K_d$ 为

$$
K_d=1+\sqrt{1+\frac{2h}{Pl^3/(48EI)+P/(2k)}}
\tag{12}
$$

将式 (11) 和式 (12) 代入式 (10)，便可得两端支承在两个刚度系数相同的弹簧上的梁跨中点处的最大挠度为

$$
\Delta_d=K_d\Delta_{st}
=\left(1+\sqrt{1+\frac{2h}{Pl^3/(48EI)+P/(2k)}}\right)
\left(\frac{Pl^3}{48EI}+\frac{P}{2k}\right)
\tag{13}
$$

为了定量地说明问题，设 $P=2\ \mathrm{kN}$、$h=20\ \mathrm{mm}$、$EI=5.25\times10^3\ \mathrm{kN\cdot m^2}$、$k=300\ \mathrm{kN/m}$、$l=3\ \mathrm{m}$。将已知数据代入上式，可分别求得该梁的冲击动荷因数为：无弹簧支承时 $K_d=14.7$；有弹簧支承时 $K_d=4.5$。

以上结果充分说明梁在有弹簧支承时，弹簧起到了很大的缓冲作用。

本题为自由落体冲击，可直接应用自由落体时的冲击动荷因数式 (6-1) 进行计算。

### 5. 例题 6-7：突然刹车引起的扭转冲击

若例题 6-3 中的 $AB$ 转轴在 $A$ 端被骤然刹车卡紧，试求轴内的最大切应力。已知轴长 $l=2\ \mathrm{m}$，轴的切变模量 $G=80\ \mathrm{GPa}$，轴的质量可略去不计。

**解：**

当在 $A$ 端被骤然刹车卡紧时，可以认为 $B$ 端飞轮的动能全部转变为轴的应变能而使轴受到扭转冲击，即

$$
\frac{1}{2}I_0\omega^2=\frac{T_d^2l}{2GI_p}
$$

由此得

$$
T_d=\omega\sqrt{\frac{I_0GI_p}{l}}
$$

轴横截面上的最大切应力为

$$
\tau_{d,\max}=\frac{T_d}{W_P}
=\frac{\omega}{W_P}\sqrt{\frac{I_0GI_p}{l}}
=\frac{\omega}{d}\sqrt{\frac{8I_0G}{\pi l}}
$$

由此可见，在扭转冲击时，轴内最大冲击切应力与飞轮的转动惯量 $I_0$、轴的直径 $d$ 和轴的长度 $l$ 等因素有关。将已知数据代入上式，可得

$$
\tau_{d,\max}
=\frac{\pi(1000\ \mathrm{r/min})/30}{0.1\ \mathrm{m}}
\sqrt{\frac{8\times(1.223\ \mathrm{N\cdot m\cdot s^2})\times(80\times10^9\ \mathrm{Pa})}
{\pi(2\ \mathrm{m})}}
=370\times10^6\ \mathrm{Pa}
=370\ \mathrm{MPa}
$$

与例题 6-3 相比较，可见骤停时轴内最大冲击切应力 $\tau_{d,\max}$ 为前例之 $5.7$ 倍。对一般轴用钢材而言，其许用切应力 $[\tau]=80\sim100\ \mathrm{MPa}$，骤然刹车时的 $\tau_{d,\max}$ 早已超过了许用切应力。因此，为了保证轴的安全，在停车时应尽量避免骤然刹车。

### 6. 例题 6-8：水平冲击悬臂杆

一下端固定、长度为 $l$ 的铅直圆截面杆 $AB$，在 $C$ 点处被一物体 $G$ 沿水平方向冲击。已知 $C$ 点到杆下端的距离为 $a$，物体 $G$ 的重量为 $P$，物体 $G$ 在与杆接触时的速度为 $v$。试求杆在危险点处的冲击应力。

**解：**

（1）动荷因数。

在冲击过程中，物体 $G$ 的速度由 $v$ 减小为零，所以动能的减少为 $E_k=Pv^2/(2g)$。又因冲击是沿水平方向的，所以物体的势能没有改变，也即 $E_p=0$。

杆内应变能为 $V_{\varepsilon d}=\frac{1}{2}F_d\Delta_d$。其中 $\Delta_d$ 为杆在被冲击点 $C$ 处的冲击挠度，其与 $F_d$ 间的关系为

$$
\Delta_d=\frac{F_da^3}{3EI}
$$

由此得 $F_d=3EI\Delta_d/a^3$。于是，可得杆内的应变能为

$$
V_{\varepsilon d}=\frac{1}{2}F_d\Delta_d
=\frac{1}{2}\left(\frac{3EI}{a^3}\right)\Delta_d^2
$$

由机械能守恒定律可得

$$
\frac{Pv^2}{2g}=\frac{1}{2}\left(\frac{3EI}{a^3}\right)\Delta_d^2
$$

由此解得 $\Delta_d$ 为

$$
\Delta_d=\sqrt{\frac{v^2}{g}\left(\frac{Pa^3}{3EI}\right)}
=\sqrt{\frac{v^2}{g}\Delta_{st}}
=\Delta_{st}\sqrt{\frac{v^2}{g\Delta_{st}}}
$$

式中，$\Delta_{st}=Pa^3/(3EI)$，是杆在 $C$ 点处受到一个数值等于冲击物重量 $P$ 的水平力 $F$（即 $F=P$）作用时，该点的静挠度。由上式即得杆在水平冲击情况下的动荷因数 $K_d$ 为

$$
K_d=\frac{\Delta_d}{\Delta_{st}}
=\sqrt{\frac{v^2}{g\Delta_{st}}}
$$

（2）冲击应力。

当杆在 $C$ 点处受水平力 $P$ 作用时，杆的固定端横截面最外边缘（即危险点）处的静应力为

$$
\sigma_{st}=\frac{M_{\max}}{W}=\frac{Pa}{W}
$$

于是，杆在上述危险点处的冲击应力 $\sigma_d$ 为

$$
\sigma_d=K_d\sigma_{st}
=\sqrt{\frac{v^2}{g\Delta_{st}}}\cdot\frac{Pa}{W}
$$

可见，水平冲击时动荷因数中没有自由落体冲击公式中的“$1+$”项，这是因为冲击物在水平方向没有势能变化。对于各种不同的冲击情形，应回到能量守恒方程去推导，而不能盲目套用自由落体冲击的公式。

## 四、小结

- **动荷载与交变应力**：动荷载是随时间急剧变化或使构件产生不可忽略加速度的荷载；交变应力随时间交替变化，长期作用可引起疲劳破坏。动应力计算的两大方法是**动静法**（惯性力问题）和**能量法**（冲击问题）。
- **动静法**：在构件各点加上与加速度方向相反的惯性力，按静力学问题求解。对竖直起吊，动荷因数常为 $K_d=1+a/g$（加速度向上为正；向下时取 $1-a/g$）。
- **等速转动的杆**：
  - 惯性力集度 $q_d(x)=A\rho\omega^2x$；
  - 最大动应力 $\sigma_{d,\max}=\frac{1}{2}\rho\omega^2(l^2+lD)$，当 $l\gg D$ 时 $\sigma_{d,\max}\approx\frac{1}{2}\rho\omega^2l^2$；
  - 动应力与横截面面积无关。
- **等速转动的薄壁圆环**：
  - 惯性力集度 $q_d=\frac{1}{2}A\rho\omega^2D$；
  - 径向截面正应力 $\sigma_d=\frac{1}{4}\rho\omega^2D^2$；
  - 与横截面面积无关。
- **制动时的动应力**：
  - 惯性力矩 $M_d=I_0\alpha$，角减速度 $\alpha=\pi n/(30t)$；
  - 轴内最大动切应力 $\tau_{d,\max}=\frac{8I_0n}{15d^3t}$；
  - 制动时间越短，动应力越大。
- **冲击问题的简化假设**：冲击物不变形、不回弹；被冲击物质量可忽略、材料服从胡克定律；能量损耗忽略。用机械能守恒 $E_k+E_p=V_{\varepsilon d}$ 求解。
- **自由落体冲击等直杆**：
  - 动位移 $\Delta_d=\Delta_{st}\left(1+\sqrt{1+\frac{2h}{\Delta_{st}}}\right)$；
  - 冲击动荷因数 $K_d=1+\sqrt{1+\frac{2h}{\Delta_{st}}}$；
  - 冲击荷载 $F_d=K_dP$，冲击应力 $\sigma_d=K_d\sigma_{st}$；
  - 增大静位移 $\Delta_{st}$（加弹簧、缓冲垫）或减小下落高度 $h$，可降低 $K_d$；
  - 骤加荷载（$h\to0$）时 $K_d=2$。
- **其他冲击情形**：
  - 吊索突然卡住：$K_d=1+\sqrt{\frac{v^2}{g\Delta_{st}}}$，其中 $\Delta_{st}$ 为吊索（及弹簧）的静伸长；
  - 水平冲击：$K_d=\sqrt{\frac{v^2}{g\Delta_{st}}}$，无“$1+$”项；
  - 扭转冲击：$\frac{1}{2}I_0\omega^2=\frac{T_d^2l}{2GI_p}$，$\tau_{d,\max}=\frac{\omega}{d}\sqrt{\frac{8I_0G}{\pi l}}$。
- **动荷因数法的要点**：先按静荷载求出静位移 $\Delta_{st}$、静应力 $\sigma_{st}$，再根据具体动荷载情形确定 $K_d$，最后用 $\Delta_d=K_d\Delta_{st}$、$\sigma_d=K_d\sigma_{st}$ 求动荷载结果。不同冲击情形的 $K_d$ 公式不同，关键仍是能量守恒方程。
- **工程意义**：缓冲弹簧、缓冲垫可显著增大静位移，降低冲击动荷因数；突然刹车、突然卡住等急骤变化会产生远高于静荷载的动应力，设计中应尽量避免。

File: blog/source/_posts/材料力学/动荷载·交变应力/材料力学-动荷载·交变应力-02交变应力与疲劳强度计算.md
---
title: '[材料力学]-[十五、动荷载·交变应力]-02交变应力与疲劳强度计算'
mathjax: true
date: 2026-11-13 23:00:00
tags:
categories:
  - "材料力学"
  - "十五、动荷载·交变应力"
---

# 目录

- [一、交变应力与疲劳破坏](#一、交变应力与疲劳破坏)
- [二、交变应力的基本参量与疲劳极限](#二、交变应力的基本参量与疲劳极限)
- [三、钢结构构件及其连接的疲劳计算](#三、钢结构构件及其连接的疲劳计算)
- [四、小结](#四、小结)

本篇为《材料力学（Ⅱ）》第六章 §6-4～§6-5，也是本系列第十五章的第二篇。上一篇讨论了构件作等加速运动、等速转动和受冲击荷载作用时的动应力计算；本篇讨论另一类更常见的动荷载问题——**交变应力**作用下材料的疲劳破坏及其强度计算。

## 一、交变应力与疲劳破坏

### 1. 交变应力

在工程中，有些构件内的应力随时间作交替变化。例如：

- 桥梁或吊车梁在可变荷载（活荷载）作用下，其构件内的应力随时间而交替变化；
- 车轴所受的荷载虽不随时间改变，但由于车轴本身的旋转，轴横截面上任一点（除轴心外）的位置随时间而改变，因此该点处的弯曲应力也随时间作周期性的变化；
- 气锤的锤杆、螺圈弹簧、齿轮齿根等，也都在交变应力下工作。

这种随时间作交替变化的应力，统称为**交变应力**。实践表明，金属材料若长期处于交变应力作用下，则在最大工作应力远低于材料的屈服强度、且不产生明显塑性变形的情况下，也有可能发生骤然断裂。这种破坏称为**疲劳破坏**。

### 2. 疲劳破坏的特征

交变应力下的疲劳破坏不同于静荷载下的破坏，其主要特征为：

1. **最大工作应力远低于静荷载下材料的强度极限或屈服强度**。构件在远未达到静强度极限时，就可能发生疲劳破坏。
2. **即使是塑性较好的钢材，疲劳破坏也是在无明显塑性变形的情况下突然发生的**。破坏前没有明显的屈服和颈缩等预兆，表现为脆性断裂。
3. **疲劳破坏的断口表面呈现两个截然不同的区域**：其一是**光滑区**，其二是**晶粒状的粗糙区**。光滑区是疲劳裂纹逐渐扩展、裂纹两表面反复压紧和张开而形成的；粗糙区则是最后发生脆性断裂的剩余截面。

气锤锤杆在拉伸—压缩交变应力下、钢轨在弯曲交变应力下、螺圈弹簧在扭转交变应力下，都会出现上述疲劳断口特征。

### 3. 疲劳破坏的机理

关于疲劳破坏的机理，早期曾误认为是材料经过长期服役后由于“疲劳”而引起材质脆化，从而导致骤然脆断。后来的实验表明，材料疲劳破坏后的力学性能并无改变，因而否定了早期的错误认识，但习惯上仍将这类破坏称为疲劳破坏。

近代实验研究表明，疲劳破坏实质上是构件在交变应力作用下，由**疲劳裂纹源的形成、疲劳裂纹的扩展以及最后的脆断**这三个阶段组成的破坏过程：

1. **裂纹源的形成**。对于表面经过精加工的构件，金属材料中最不利位置处的晶粒在最大切应力的交替变化下，当应力超过一定水平时，将沿该应力所在平面发生循环滑移。经过应力的多次交替变化后，就在这些最不利位置的晶粒内产生微观的疲劳裂纹。对于有些构件，由于设计不当造成的应力集中区、材质存在缺陷的部位，或表面损伤、夹杂物、热加工造成的微裂纹等，也可能在正常工作应力水平下产生微观疲劳裂纹，这些缺陷本身就可能成为疲劳裂纹源。
2. **裂纹的扩展**。微观裂纹的方向通常与最大主拉应力方向约成 $45^\circ$，即位于最大切应力所在平面内。这种斜裂纹扩展到一定深度后，将转为沿垂直于最大主拉应力方向扩展的平裂纹。
3. **最后的脆断**。当疲劳裂纹扩展到一定深度时，位于裂纹尖端区域内的材料处于高度的应力集中状态，而且通常处于三轴拉伸的应力状态。在正常的最大工作应力下，裂纹可能骤然扩展，引起剩余截面的脆性断裂。断口表面的粗晶粒状区域即为发生脆性断裂的剩余截面。

在交变应力作用下，裂纹两表面的材料时而压紧、时而张开。由于材料的相互反复压紧，就形成了断口表面的光滑区域。因此，该区域为最后断裂前已经形成的疲劳裂纹扩展区。

## 二、交变应力的基本参量与疲劳极限

### 1. 应力谱与应力循环

交变应力作用下的疲劳破坏与静应力下的破坏迥然不同，因此表征材料抵抗破坏能力的强度指标也不同。金属的疲劳破坏与交变应力中的应力水平、应力变化情况以及应力循环次数等有关。

设一简支梁上放置重量为 $P$ 的电动机，电动机转动时引起的干扰力为 $F_0\sin\omega t$，梁将产生受迫振动。梁跨中截面下边缘危险点处的拉应力将随时间作周期性的变化，这种应力随时间变化的曲线，称为**应力谱**。

由应力谱可见，梁危险截面上危险点处的应力，在某一固定的最大值 $\sigma_{\max}$ 与最小值 $\sigma_{\min}$ 之间作周期性的变化。应力每重复变化一次，称为一个**应力循环**。

### 2. 应力比与应力幅

应力循环中最小应力与最大应力的比值，称为交变应力的**应力比**或**循环特征**，用 $r$ 表示。在拉、压或弯曲交变应力作用下

$$
r=\frac{\sigma_{\min}}{\sigma_{\max}}
\tag{6-2a}
$$

在扭转交变应力作用下

$$
r=\frac{\tau_{\min}}{\tau_{\max}}
\tag{6-2b}
$$

交变应力中的应力交替变化的程度，可用最大应力与最小应力的差值来表示，称为交变应力的**应力幅**，即

$$
\Delta\sigma=\sigma_{\max}-\sigma_{\min}
\tag{6-3a}
$$

或

$$
\Delta\tau=\tau_{\max}-\tau_{\min}
\tag{6-3b}
$$

交变应力的基本参量，通常用最大应力（$\sigma_{\max}$ 或 $\tau_{\max}$）和应力比 $r$ 来表示，也可用最大应力和应力幅来表示。

需要特别说明的是：最大应力和最小应力都是带正负号的。本书为便于讨论，规定以绝对值较大者为最大应力，并取正号；与正号应力反向的最小应力则取负号。这样，应力比 $r$ 落在 $-1$ 与 $+1$ 之间。工程上也有按代数值直接规定 $\sigma_{\max}\ge\sigma_{\min}$ 的写法，使用时应注意区分。

此外，关于“应力幅”的名称，不同文献的用法不完全相同：本书正文把 $\Delta\sigma=\sigma_{\max}-\sigma_{\min}$ 称为应力幅；有些文献则把 $\sigma_a=\frac{1}{2}(\sigma_{\max}-\sigma_{\min})$ 称为应力幅，而把 $\Delta\sigma=2\sigma_a$ 称为应力范围。钢结构的疲劳计算采用前者，即许用应力幅 $\lbrack\Delta\sigma\rbrack$ 对应的是 $\sigma_{\max}-\sigma_{\min}$。

常见的几种循环如下：

- **对称循环**：最大应力与最小应力等值而反号，即 $\sigma_{\min}=-\sigma_{\max}$，此时

$$
r=\frac{\sigma_{\min}}{\sigma_{\max}}=-1
\tag{6-4}
$$

- **脉动循环**：最小应力等于零，即 $\sigma_{\min}=0$，此时 $r=0$；
- **静应力**：若将静应力视作交变应力的一种特例，则 $\sigma_{\max}=\sigma_{\min}$，$r=+1$。

凡 $r\ne-1$ 的交变应力，统称为**非对称循环交变应力**。其中 $r>0$ 为同号应力循环，$r<0$ 为异号应力循环。

### 3. 疲劳寿命与 S-N 曲线

交变应力中的最大应力（如 $\sigma_{\max}$）越高，疲劳破坏所经历的应力循环次数 $N$ 就越低。试样疲劳破坏时所经历的应力循环次数，称为材料的**疲劳寿命**。

通过测定一组承受不同最大应力的试样的疲劳寿命，以最大应力（如 $\sigma_{\max}$）为纵坐标，以疲劳寿命 $N$ 为横坐标（通常用对数坐标），便可绘出材料在交变应力下的应力—疲劳寿命曲线，即 **S-N 曲线**（$S$ 代表正应力 $\sigma$ 或切应力 $\tau$）。例如，40Cr 钢在对称循环弯曲交变应力下的 S-N 曲线，随着 $\sigma_{\max}$ 降低，$N$ 迅速增大，曲线逐渐趋于水平。

当最大应力降低至某一值后，S-N 曲线趋于水平，表示材料可经历无限次应力循环而不发生疲劳破坏。相应的最大应力值 $\sigma_{\max}$ 称为材料的**疲劳极限**，并用 $\sigma_r$ 表示。下标 $r$ 代表交变应力的应力比。例如，对称循环 $r=-1$ 时，材料的弯曲疲劳极限记为 $\sigma_{-1,\mathrm b}$，拉压疲劳极限记为 $\sigma_{-1,\mathrm t}$。

对于常用的低碳钢材料，其拉伸强度极限为 $\sigma_{\mathrm b}=400\sim500\ \mathrm{MPa}$，在对称循环弯曲交变应力作用下，其疲劳极限为 $\sigma_{-1,\mathrm b}=170\sim220\ \mathrm{MPa}$；而在对称循环拉伸—压缩交变应力作用下的疲劳极限为 $\sigma_{-1,\mathrm t}=120\sim160\ \mathrm{MPa}$。

试验表明，对于钢和铸铁等黑色金属，S-N 曲线一般都具有趋于水平的特点；而对于铝合金等有色金属，S-N 曲线通常没有明显的水平部分，一般规定疲劳寿命 $N_0=5\times10^6\sim10^7$ 时的最大应力值为**条件疲劳极限**，并用 $\sigma_r^{N_0}$ 表示，上标 $N_0$ 代表相应的疲劳寿命。应当指出，由疲劳试验测得的是材料的疲劳极限；实际构件的疲劳极限还会受到应力集中、构件尺寸、表面加工质量、腐蚀环境、残余应力等因素的影响。

传统疲劳设计中，大多验算交变应力的最大应力。通常的做法是在材料疲劳极限的基础上，考虑应力集中、构件尺寸、表面加工及腐蚀环境等影响因素，以求得构件的疲劳极限；然后再考虑适当的安全系数，以确定构件的疲劳许用应力。在建立疲劳强度条件时，则对名义应力进行验算。

20 世纪 60 年代以来，钢结构的焊接工艺得到广泛应用。由于焊缝附近往往存在焊接残余应力，钢结构的疲劳裂纹多从焊缝处萌生和发展，因而在疲劳强度计算中应考虑到焊缝残余应力的影响。在这种情况下，就不宜再按循环应力中的最大应力来建立疲劳强度条件，因为叠加残余应力后，最大应力往往已达到材料的屈服极限 $\sigma_s$。实验结果表明，焊接钢结构构件及其连接，在焊缝处的疲劳裂纹扩展规律及疲劳寿命都是由循环应力的**应力幅**控制的。为此，钢结构设计规范就改用**许用应力幅法**代替原来所用的许用最大应力法进行疲劳计算。

## 三、钢结构构件及其连接的疲劳计算

在交变应力下的焊接钢结构构件及其连接，由于要计及焊缝附近处的焊接残余应力，因此，在疲劳计算中通常认为应力循环中的最大应力已达到材料的屈服极限 $\sigma_s$。于是，应按**应力幅**来建立疲劳强度条件。在应力循环中的应力幅若保持为常数，这种情况下的疲劳称为**常幅疲劳**；当应力幅有起伏时，则称为**变幅疲劳**。两种情况下的疲劳计算是不同的。

### 1. 常幅疲劳的许用应力幅

对于常幅疲劳，在常温、无腐蚀环境下的等幅疲劳试验表明，在循环次数 $N\le5\times10^6$ 的情况下，引起疲劳破坏的应力幅 $\Delta\sigma$ 与循环次数 $N$ 之间在双对数坐标中的关系是斜率为 $-1/\beta$ 的直线，其表达式为

$$
\lg\Delta\sigma=\frac{1}{\beta}(\lg a-\lg N)
\tag{6-5a}
$$

或写成

$$
\Delta\sigma=\left(\frac{a}{N}\right)^{1/\beta}
\tag{6-5b}
$$

式中，$\beta$ 和 $a$ 是两个参数，$(\lg a)/\beta$ 为上述直线在 $\Delta\sigma$ 轴上的截距。

考虑到疲劳试验数据分布的统计规律和疲劳破坏的概率因素，引进合适的安全系数后，由式 (6-5b) 可得在 $N\le5\times10^6$ 的情况下，常幅疲劳许用应力幅的实用表达式为

$$
\lbrack\Delta\sigma\rbrack=\left(\frac{C}{N}\right)^{1/\beta}
\tag{6-6}
$$

式中，$C$ 是与构件和连接的种类及其受力情况有关的参数。参数 $C$ 和 $\beta$ 的值列于表 6-1 中，该式适用于焊接钢结构的各类构件和连接。

在循环次数 $5\times10^6<N\le1\times10^8$ 的情况下，表达式为

$$
\lbrack\Delta\sigma\rbrack=
\left[
\left(\lbrack\Delta\sigma\rbrack_{5\times10^6}\right)^2\frac{C}{N}
\right]^{1/(\beta+2)}
\tag{6-7}
$$

在循环次数 $N>1\times10^8$ 的情况下，表达式为

$$
\lbrack\Delta\sigma\rbrack=\lbrack\Delta\sigma_L\rbrack
\tag{6-8}
$$

式中，$\lbrack\Delta\sigma_L\rbrack$ 为疲劳截止限。

对于只有切应力循环的情况，在 $N\le1\times10^8$ 时，常幅疲劳许用切应力幅表达式为

$$
\lbrack\Delta\tau\rbrack=\left(\frac{C}{N}\right)^{1/\beta}
\tag{6-9}
$$

在循环次数 $N>1\times10^8$ 时，表达式为

$$
\lbrack\Delta\tau\rbrack=\lbrack\Delta\tau_L\rbrack
\tag{6-10}
$$

对模拟各种构件和连接的试样进行疲劳试验的结果表明：应力集中程度和残余应力的变化规律等因素，都影响到在双对数坐标中 $\lg\Delta\sigma-\lg N$ 直线的高低及斜率。根据上述试验所得到的大量数据，经过统计分析，并引进合适的安全系数后，在钢结构设计规范中，将不同受力情况的钢结构和连接划分为 14 类（Z1～Z14），每一类的 $\lg\lbrack\Delta\sigma\rbrack-\lg N$ 在双对数坐标中的关系，在 $N\le5\times10^6$ 情况下均为直线。计算时，先根据构件和连接的构造细节查表确定类别，再由表 6-1 查得 $C$、$\beta$ 及相应的许用应力幅。

表 6-1 给出了正应力幅的疲劳计算参数。下表摘录其中几类，以便查阅；完整表格见教材表 6-1。

| 构件与连接类别 | $C$ | $\beta$ | $\lbrack\Delta\sigma\rbrack_{2\times10^6}/\mathrm{MPa}$ | $\lbrack\Delta\sigma\rbrack_{5\times10^6}/\mathrm{MPa}$ | $\lbrack\Delta\sigma_L\rbrack_{1\times10^8}/\mathrm{MPa}$ |
| --- | --- | --- | --- | --- | --- |
| Z1 | $1920\times10^{12}$ | 4 | 176 | 140 | 85 |
| Z2 | $861\times10^{12}$ | 4 | 144 | 115 | 70 |
| Z5 | $2.00\times10^{12}$ | 3 | 100 | 74 | 41 |
| Z8 | $0.72\times10^{12}$ | 3 | 71 | 52 | 29 |
| Z14 | $0.09\times10^{12}$ | 3 | 36 | 26 | 14 |

对于切应力幅，表 6-2 给出了 J1～J3 三类构件与连接的参数：

| 构件与连接类别 | $C$ | $\beta$ | $\lbrack\Delta\tau\rbrack_{2\times10^6}/\mathrm{MPa}$ | $\lbrack\Delta\tau_L\rbrack_{1\times10^8}/\mathrm{MPa}$ |
| --- | --- | --- | --- | --- |
| J1 | $4.10\times10^{11}$ | 3 | 59 | 16 |
| J2 | $2.00\times10^{16}$ | 5 | 100 | 46 |
| J3 | $8.61\times10^{21}$ | 8 | 90 | 55 |

表 6-3 则按构造细节给出了构件和连接的分类，例如纵向传力焊缝的构件及连接可分为 Z2、Z4、Z5、Z8、Z10 等类别。计算时，应根据实际构造细节查表 6-3 确定类别，再查表 6-1 或表 6-2 得到 $C$、$\beta$ 或许用应力幅。

### 2. 疲劳强度条件

于是，常幅正应力疲劳强度条件为

$$
\Delta\sigma\le\gamma_t\lbrack\Delta\sigma\rbrack
\tag{6-11}
$$

式中，$\Delta\sigma$ 为校核疲劳强度的危险点处应力循环中的应力幅；对于焊接部位

$$
\Delta\sigma=\sigma_{\max}-\sigma_{\min}
$$

对于非焊接部位，则取

$$
\Delta\sigma=\sigma_{\max}-0.7\sigma_{\min}
$$

其中的 $\sigma_{\max}$、$\sigma_{\min}$ 按弹性状态计算，分别为计算部位在每次应力循环中的最大拉应力（取正值）、最小拉应力或压应力（拉应力取正值，压应力取负值）。非焊接部位采用 $0.7\sigma_{\min}$ 的折减，是钢结构设计规范的规定。

另外，$\gamma_t$ 为板厚或直径修正系数，按下列规定采用：

a）对于横向角焊缝连接和对接焊缝连接，当连接板厚 $t$ 超过 $25\ \mathrm{mm}$ 时，应按下式计算：

$$
\gamma_t=\left(\frac{25}{t}\right)^{0.25}
\tag{6-12}
$$

b）对于螺栓轴向受拉连接，当螺栓的公称直径 $d$ 大于 $30\ \mathrm{mm}$ 时，应按下式计算：

$$
\gamma_t=\left(\frac{30}{d}\right)^{0.25}
\tag{6-13}
$$

c）其余情况取 $\gamma_t=1.0$。

而常幅切应力疲劳强度条件为

$$
\Delta\tau\le\lbrack\Delta\tau\rbrack
\tag{6-14}
$$

式中，$\lbrack\Delta\tau\rbrack$ 为许用切应力幅，按式 (6-9) 和式 (6-10) 计算。

在钢结构设计规范的一般规定中指出，当应力变化的循环次数 $N\ge5\times10^4$ 时，应进行疲劳计算。而在应力循环中不出现拉应力的部位，则可不验算疲劳强度。

### 3. 例题 6-9：焊接箱形钢梁的疲劳强度校核

一焊接箱形钢梁在跨中截面受到 $F_{\min}=10\ \mathrm{kN}$ 和 $F_{\max}=100\ \mathrm{kN}$ 的常幅交变荷载作用，跨中截面对其形心主轴 $z$ 的惯性矩 $I_z=68.5\times10^{-6}\ \mathrm{m^4}$。该梁由手工焊接而成，属第 5 类构件（Z5），若欲使构件在服役期限内，能经受 $2\times10^6$ 次交变荷载作用，试校核其疲劳强度。

**解：**

（1）计算跨中截面危险点处的应力幅。

跨中截面的下翼缘周边上各点处的正应力相等，且为该截面上的最大拉应力。现以 $a$ 点为研究对象，该点到中性轴的距离 $y_a=0.1015\ \mathrm{m}$。当 $F_{\min}=10\ \mathrm{kN}$ 作用时，由跨中弯矩算得 $a$ 点的应力为

$$
\sigma_{\min}=\frac{M_{\min}y_a}{I_z}
=\frac{(5\times10^3\ \mathrm{N\cdot m})\times(0.1015\ \mathrm{m})}
{68.5\times10^{-6}\ \mathrm{m^4}}
=6.48\times10^6\ \mathrm{Pa}
=6.48\ \mathrm{MPa}
$$

当梁的跨中荷载增大到 $F_{\max}=100\ \mathrm{kN}$ 时，$a$ 点处的应力为

$$
\sigma_{\max}=\frac{M_{\max}y_a}{I_z}
=\frac{(50\times10^3\ \mathrm{N\cdot m})\times(0.1015\ \mathrm{m})}
{68.5\times10^{-6}\ \mathrm{m^4}}
=64.83\times10^6\ \mathrm{Pa}
=64.83\ \mathrm{MPa}
$$

因此，$a$ 点处的应力随时间而变化的规律为非对称循环交变应力。根据式 (6-3a)，可得该点处的应力幅为

$$
\Delta\sigma=\sigma_{\max}-\sigma_{\min}
=64.83\ \mathrm{MPa}-6.48\ \mathrm{MPa}
=58.35\ \mathrm{MPa}
$$

（2）确定许用应力幅 $\lbrack\Delta\sigma\rbrack$，并校核跨中截面的疲劳强度。

因该焊接钢梁属第 5 类构件（Z5），从表 6-1 中查出

$$
C=2.00\times10^{12},\qquad \beta=3
$$

将 $C$ 和 $\beta$ 值代入式 (6-6)，可得焊接钢梁的常幅疲劳许用应力幅为

$$
\lbrack\Delta\sigma\rbrack
=\left(\frac{C}{N}\right)^{1/\beta}
=\left(\frac{2.00\times10^{12}}{2\times10^6}\right)^{1/3}
=100.0\ \mathrm{MPa}
$$

该梁板厚小于 $25\ \mathrm{mm}$，取 $\gamma_t=1$。将工作应力幅与许用应力幅比较，显然

$$
\Delta\sigma=58.35\ \mathrm{MPa}
<\lbrack\Delta\sigma\rbrack=100.0\ \mathrm{MPa}
$$

因此，该焊接钢梁在服役期限内，跨中截面能满足疲劳强度要求。

### 4. 变幅疲劳与等效常幅疲劳

对于应力循环中的应力幅随时间而变化的**变幅疲劳**，若以其中的最大应力幅按常幅疲劳进行计算，显然过于保守。如果能实测或预测结构在使用寿命期间各种荷载的频率分布、应力幅水平及频率分布总和所构成的设计用应力谱，则可按线性累积损伤律，将其折算为**等效常幅疲劳**。例如，折算成循环次数 $N$ 为 $2\times10^6$ 的等效常幅疲劳，可按下式进行疲劳强度计算。

正应力幅的疲劳计算：

$$
\Delta\sigma_e\le\gamma_t\lbrack\Delta\sigma\rbrack_{2\times10^6}
\tag{6-15}
$$

$$
\Delta\sigma_e=
\left[
\frac{
\sum n_i(\Delta\sigma_i)^\beta+
\left(\lbrack\Delta\sigma\rbrack_{5\times10^6}\right)^{-2}
\sum n_j(\Delta\sigma_j)^{\beta+2}
}{2\times10^6}
\right]^{1/\beta}
\tag{6-16}
$$

切应力幅的疲劳计算：

$$
\Delta\tau_e\le\lbrack\Delta\tau\rbrack_{2\times10^6}
\tag{6-17}
$$

$$
\Delta\tau_e=
\left[
\frac{\sum n_i(\Delta\tau_i)^\beta}{2\times10^6}
\right]^{1/\beta}
\tag{6-18}
$$

式中：

- $\Delta\sigma_e$——由变幅疲劳预期使用寿命（总循环次数 $N=\sum n_i+\sum n_j$）折算成循环次数 $N$ 为 $2\times10^6$ 次的等效正应力幅；
- $\lbrack\Delta\sigma\rbrack_{2\times10^6}$——循环次数 $N$ 为 $2\times10^6$ 次的许用正应力幅；
- $\Delta\sigma_i$、$n_i$——应力谱中循环次数 $N\le5\times10^6$ 范围内的正应力幅 $\Delta\sigma_i$ 及其频次；
- $\Delta\sigma_j$、$n_j$——应力谱中循环次数 $N$ 在 $5\times10^6<N\le1\times10^8$ 范围内的正应力幅 $\Delta\sigma_j$ 及其频次；
- $\Delta\tau_e$——由变幅疲劳预期使用寿命折算成循环次数 $N$ 为 $2\times10^6$ 次常幅疲劳的等效切应力幅；
- $\lbrack\Delta\tau\rbrack_{2\times10^6}$——循环次数 $N$ 为 $2\times10^6$ 次的许用切应力幅；
- $\Delta\tau_i$、$n_i$——应力谱中循环次数 $N\le1\times10^8$ 范围内的切应力幅 $\Delta\tau_i$ 及其频次。

在缺乏上述设计应力谱的情况下，则可按钢结构设计规范中的其他规定进行疲劳强度计算。例如，重级工作制吊车梁和重级、中级工作制吊车桁架的疲劳，可采用**欠载效应的等效系数**按常幅疲劳计算，即

$$
\alpha_i\Delta\sigma_e\le\gamma_t\lbrack\Delta\sigma\rbrack_{2\times10^6}
\tag{6-19}
$$

式中，$\alpha_i$ 为欠载效应的等效系数，可由表 6-4 中查得；$\lbrack\Delta\sigma\rbrack_{2\times10^6}$ 为循环次数 $N=2\times10^6$ 时的许用应力幅，按表 6-1 取用。

| 吊车类别 | $\alpha_i$ |
| --- | --- |
| 重级工作制硬钩吊车（如均热炉车间夹钳式吊车） | 1.0 |
| 重级工作制软钩吊车 | 0.8 |
| 中级工作制吊车 | 0.5 |

最后应当指出，本节所介绍的是在常温、无强烈腐蚀环境中，直接承受动力荷载重复作用的钢结构构件及其连接，在 $N\ge5\times10^4$ 即**高周疲劳**情况下的疲劳计算。所有的参数及许用应力幅数值均以 Q235 钢为准。对于构件表面温度大于 $150^\circ\mathrm{C}$、在各种腐蚀环境中、**低周高应变疲劳**，以及其他构件和材料在交变应力下的疲劳计算，读者可参考有关规定或专著。

## 四、小结

- **交变应力与疲劳破坏**：交变应力随时间交替变化。疲劳破坏的特征是最大工作应力远低于静强度指标、无明显塑性变形而突然断裂、断口有光滑区和粗糙区。其机理包括疲劳裂纹源的形成、裂纹扩展和最后脆断三个阶段。
- **基本参量**：
  - 应力比 $r=\sigma_{\min}/\sigma_{\max}$；对称循环 $r=-1$，脉动循环 $r=0$，静应力 $r=+1$；
  - 应力幅 $\Delta\sigma=\sigma_{\max}-\sigma_{\min}$（本书定义；有的文献把 $\Delta\sigma/2$ 称为应力幅，把 $\Delta\sigma$ 称为应力范围）；
  - 疲劳寿命 $N$；S-N 曲线；疲劳极限 $\sigma_r$，对称循环弯曲疲劳极限 $\sigma_{-1,\mathrm b}$、拉压疲劳极限 $\sigma_{-1,\mathrm t}$。
- **疲劳极限的影响因素**：应力集中、构件尺寸、表面加工质量、腐蚀环境、残余应力、焊接等。传统设计用修正后的疲劳极限或许用应力验算名义最大应力。
- **钢结构疲劳计算的特点**：焊接残余应力使最大应力常达到屈服极限，疲劳裂纹扩展和寿命由**应力幅**控制，故采用**许用应力幅法**，而不是许用最大应力法。
- **常幅疲劳许用应力幅**：
  - $N\le5\times10^6$：$\lbrack\Delta\sigma\rbrack=(C/N)^{1/\beta}$；
  - $5\times10^6<N\le1\times10^8$：$\lbrack\Delta\sigma\rbrack=\left[\left(\lbrack\Delta\sigma\rbrack_{5\times10^6}\right)^2 C/N\right]^{1/(\beta+2)}$；
  - $N>1\times10^8$：$\lbrack\Delta\sigma\rbrack=\lbrack\Delta\sigma_L\rbrack$；
  - 切应力循环类似，$N\le1\times10^8$ 时 $\lbrack\Delta\tau\rbrack=(C/N)^{1/\beta}$，$N>1\times10^8$ 时取 $\lbrack\Delta\tau_L\rbrack$。
  - 参数 $C$、$\beta$ 及许用应力幅按构件与连接的类别查表 6-1、表 6-2；类别按构造细节查表 6-3。
- **疲劳强度条件**：
  - 正应力：$\Delta\sigma\le\gamma_t\lbrack\Delta\sigma\rbrack$；焊接部位 $\Delta\sigma=\sigma_{\max}-\sigma_{\min}$，非焊接部位 $\Delta\sigma=\sigma_{\max}-0.7\sigma_{\min}$；
  - 切应力：$\Delta\tau\le\lbrack\Delta\tau\rbrack$；
  - 板厚或直径修正：横向角焊缝和对接焊缝 $t>25\ \mathrm{mm}$ 时 $\gamma_t=(25/t)^{0.25}$；螺栓轴向受拉 $d>30\ \mathrm{mm}$ 时 $\gamma_t=(30/d)^{0.25}$；其余 $\gamma_t=1$。
- **例题 6-9**：焊接箱形钢梁 Z5 类，$C=2.00\times10^{12}$、$\beta=3$，$N=2\times10^6$ 时 $\lbrack\Delta\sigma\rbrack=100.0\ \mathrm{MPa}$；工作应力幅 $\Delta\sigma=58.35\ \mathrm{MPa}$，满足疲劳强度。
- **变幅疲劳**：按线性累积损伤律折算为 $N=2\times10^6$ 的等效常幅疲劳，正应力用式 (6-16)、切应力用式 (6-18) 计算等效应力幅；缺乏应力谱时可用欠载效应等效系数 $\alpha_i$ 按常幅疲劳计算。
- **适用范围**：常温、无强烈腐蚀、$N\ge5\times10^4$ 的高周疲劳，参数以 Q235 钢为准；高温、腐蚀环境、低周高应变疲劳等应按专门规定处理。
