Repository: Lai-zj/Personal-Blog

File: blog/source/_posts/材料力学/材料力学性能的进一步研究/材料力学-材料力学性能的进一步研究-01应变速率、温度、蠕变与断裂韧性.md
---
title: '[材料力学]-[十六、材料力学性能的进一步研究]-01应变速率、温度、蠕变与断裂韧性'
mathjax: true
date: 2026-11-13 23:30:00
tags:
categories:
  - "材料力学"
  - "十六、材料力学性能的进一步研究"
---

# 目录

- [一、概述](#一、概述)
- [二、应变速率及应力速率对材料力学性能的影响](#二、应变速率及应力速率对材料力学性能的影响)
- [三、温度对材料力学性能的影响](#三、温度对材料力学性能的影响)
- [四、温度与时间的影响：蠕变与松弛](#四、温度与时间的影响：蠕变与松弛)
- [五、冲击荷载下材料的力学性能与冲击韧性](#五、冲击荷载下材料的力学性能与冲击韧性)
- [六、低应力脆断与断裂韧性](#六、低应力脆断与断裂韧性)
- [七、小结](#七、小结)

本章为《材料力学（Ⅱ）》第七章，也是本系列第十六章。此前《材料力学（Ⅰ）》中介绍的是材料在常温、静载（用准静态试验）拉伸、压缩时的力学性能。实际的结构或构件往往在更复杂的条件下工作：石油化工设备中的有些机器工作温度很低，而内燃机或燃气轮机的工作温度则很高；汽轮机叶片在高温下长期受强大的离心力作用；预应力钢筋混凝土中的钢筋或钢丝束在常温下长期在很高的预拉应力下工作；桥梁、吊车梁以及绝大多数动力机械所受荷载多是随时间交替变化的；风动机械、汽锤、常规武器则经常受到冲击荷载的反复作用。对这些结构或构件进行强度计算，显然不能仅依据材料在常温、静载下的力学性能。

关于交变应力下的疲劳强度已在上一章讨论。本章进一步介绍：

- 应变速率或加载速率对材料力学性能的影响；
- 在高温或低温下，短期加载时材料的力学性能；
- 在长期高温条件下，受恒定荷载作用时材料的蠕变或松弛规律；
- 在高速冲击荷载下材料的冲击韧性；
- 低应力脆断、材料的断裂韧性等。

这些仅是对材料在复杂条件下工作时力学性能的部分介绍，目的在于使读者对材料的力学性能有进一步的认识。更全面的内容属于材料强度学科的范畴，可参阅有关书籍和资料。

## 一、概述

材料在常温、静载下的力学性能，通常用准静态拉伸试验测定，得到弹性模量 $E$、屈服极限 $\sigma_s$、强度极限 $\sigma_{\mathrm b}$、伸长率 $\delta$、断面收缩率 $\psi$ 等指标。这些指标是常温、静载条件下强度、刚度和稳定性计算的基础。

但当构件在以下条件下工作时，上述指标往往不再适用或需要修正：

- **加载速率很高**：如冲击、爆炸、高速成形等，应变速率对材料的屈服和强度有明显影响；
- **工作温度过高或过低**：高温下材料软化、蠕变，低温下材料变脆；
- **长期恒定荷载作用**：高温下产生蠕变，约束条件下产生应力松弛；
- **存在裂纹或类裂纹缺陷**：即使名义应力低于许用应力，也可能发生低应力脆断。

因此，研究材料在复杂条件下的力学性能，对于保证结构安全、合理选材和设计，具有重要意义。

## 二、应变速率及应力速率对材料力学性能的影响

试验结果指出，在**应变速率**超过

$$
\dot{\varepsilon}=\frac{\mathrm{d}\varepsilon}{\mathrm{d}t}
\approx3\ \mathrm{mm/mm/s}
$$

以后，材料的力学性能就显著地受到应变速率的影响。材料在动荷载下的力学性能不但受到应变速率的影响，而且还受温度的影响；这里仅着重说明在常温下应变速率对材料力学性能的影响。

低碳钢在静荷载和动荷载两种情况下，由拉伸试验所得到的 $\sigma-\varepsilon$ 曲线不同。当应变速率增大到超过 $3\ \mathrm{mm/mm/s}$ 以后，低碳钢的屈服阶段变得不明显，而强度极限有所提高。类似的现象在其他塑性材料中也同样存在。

在实验室内测定材料的屈服极限 $\sigma_s$ 时，加载速率也就是试样中的**应力速率**，对所测定的 $\sigma_s$ 值也有影响。这种影响仅在加载速率超过塑性变形的传播速率后，由于材料因塑性变形引起的强化而显示出来；当加载速率低于塑性变形的传播速率时，并无明显的影响。低碳钢的屈服极限 $\sigma_s$ 随应力速率增大而提高。

因此，在给出材料的强度指标时，必须说明试验条件。对于承受冲击、爆炸等高速加载的构件，不能简单套用准静态试验得到的强度指标。

## 三、温度对材料力学性能的影响

测试材料在短期加载拉伸下温度对力学性能的影响，可在材料试验机上附加高温电炉，或以干冰、液氮、液氢、液氦为冷却剂的低温箱，将试样置于其中，按一般拉伸试验方法进行试验。

### 1. 高温短期加载

低碳钢在短期加载的拉伸试验中，力学性能随试验温度升高而变化的总趋势是：

- 随温度升高，材料的弹性模量 $E$、屈服极限 $\sigma_s$、强度极限 $\sigma_{\mathrm b}$ 均降低；
- 伸长率 $\delta$、断面收缩率 $\psi$ 增大。

但在 $260^\circ\mathrm{C}$ 以前，随温度升高，低碳钢的 $\sigma_{\mathrm b}$ 反而增大，而 $\delta$、$\psi$ 却减小。这是低碳钢在 $260^\circ\mathrm{C}$ 以前的特殊现象，并非所有钢都有；例如铬锰合金钢在拉伸时的力学性能随温度而改变的规律就无此特征。

### 2. 低温短期加载

纯铁和中碳钢在室温（$+20^\circ\mathrm{C}$）和两种低温（液氮温度 $-196^\circ\mathrm{C}$ 和液氢温度 $-253^\circ\mathrm{C}$）条件下，短期加载的拉伸图表明：

- 当温度从室温（$+20^\circ\mathrm{C}$）降低到液氮温度（$-196^\circ\mathrm{C}$）时，与强度指标有关的荷载值均增加了一倍以上，而与伸长率 $\delta$ 有关的伸长量则不同程度地下降；
- 当温度降低到液氢温度（$-253^\circ\mathrm{C}$）时，两种材料均转化为完全脆性的状态，直到拉断为止，材料都服从胡克定律，材料的 $\sigma_{\mathrm b}$ 有进一步提高。

### 3. 温度影响的总结

由高温、室温和低温条件下材料在短期加载拉伸试验中的现象可知：

- 在室温下为塑性材料的钢，其塑性指标随温度降低而减小，到液氢温度时完全失去了塑性并转化为脆性材料；反之，随着温度的增加，塑性指标则显著增大（低碳钢在 $260^\circ\mathrm{C}$ 以前的相反现象，并非普遍规律）。
- 衡量材料强度的指标 $\sigma_s$ 和 $\sigma_{\mathrm b}$，却随温度的降低而增大，随温度的增高而减小（低碳钢在 $260^\circ\mathrm{C}$ 以前，$\sigma_{\mathrm b}$ 随温度增高而增大也是特殊现象）。

材料在低温下变脆（塑性指标骤降），是结构或构件发生**低温脆断**的主要原因，应引起重视。这一问题将在冲击韧性和断裂韧性部分进一步阐述。

## 四、温度与时间的影响：蠕变与松弛

### 1. 蠕变与松弛的概念

材料在高温下，不仅其塑性指标增大，而且其塑性变形将随着恒定荷载作用时间的增长而不断发展。对于碳素钢在 $300^\circ\mathrm{C}$ 到 $350^\circ\mathrm{C}$ 以前，对于合金钢在 $350^\circ\mathrm{C}$ 到 $400^\circ\mathrm{C}$ 以前，上述现象并不明显，可用短期加载时的力学性能进行强度计算。但在高于上述范围的温度时，就需考虑时间因素对材料力学性能的影响。

材料在超过一定温度的高温下，拉伸试样在恒定应力作用下的塑性变形将随着时间的发展而不断发展。这种现象称为**蠕变**。

如果拉伸试样在高温和恒定荷载的条件下，两端位置固定不动，即总的伸长量维持不变，则材料随时间而发展的蠕变变形将逐步取代其初始的弹性变形，从而使试样中的应力随时间的增长而逐渐降低。这种现象称为**应力松弛**，或简称**松弛**。

蠕变和松弛在工程中都有重要影响：

- 汽轮机转子的叶片可能因蠕变发生过大的塑性变形，以致碰击定子而被折断；
- 在高压蒸汽管道的法兰紧固螺栓中，其锁紧力（即预拉应力）也可能随时间的增长而逐步降低，亦即发生松弛现象；
- 在预应力钢筋混凝土构件中，若使用预应力钢丝束，即使在常温条件下也可能发生预应力松弛的现象。

对上述工程问题进行设计计算时，必须了解材料在高温（或常温）下长期受恒定荷载作用时的力学性能。

### 2. 蠕变曲线

金属材料拉伸试样在某一固定高温下，长期受恒定荷载作用时，蠕变变形（用线应变 $\varepsilon$ 表示）随加载时间 $t$ 而发展的典型曲线，可分为四个阶段：

- **$OA$ 段**：线应变 $\varepsilon_0$ 为**瞬时应变**，是加载后立即产生的，并不是蠕变变形。
- **$AB$ 段**：**不稳定阶段**。蠕变变形增加较快，但其应变速率 $\dot{\varepsilon}$ 则逐渐降低，蠕变速率不稳定。
- **$BC$ 段**：**稳定阶段**。蠕变速率达到最低并保持为常数，是蠕变的主要阶段。
- **$CD$ 段**：**加速阶段**。蠕变速率又逐渐增大，但变化不很大。
- **$DE$ 段**：**破坏阶段**。达到 $D$ 点后，蠕变速度骤然增加，经过较短时间试样就断裂了，有时在试样上也会出现“颈缩”。

构件在正常工作条件下通常只能限定在**稳定阶段**内工作，不允许进入加速阶段。因此，计算总的蠕变量时，两个重要参数是：不稳定阶段的总蠕变量和稳定阶段的**蠕变应变速率**。

不同的材料在不同的温度和荷载条件下，其蠕变曲线是不同的。同一种材料在相同的温度下，其蠕变曲线将随着应力的高低而改变；一般情况下，上述四个阶段都存在，只是各个阶段持续的时间各不相同。在应力很低时，有可能在试验持续的时间内并不出现加速和破坏阶段。若应力维持不变，则蠕变曲线将随着温度的高低而不同：温度越高，蠕变速率就越大；温度降低，蠕变速率也随之减小；到一定的温度时，蠕变速率甚至可降至零。

由以上讨论可见，**温度和应力水平是决定蠕变速率的两个主要因素**：

- 当温度固定不变时，只有降低应力水平才能减小蠕变速率；
- 而在一定的应力水平下，只有温度超过某一界限值后才可能发生明显的蠕变变形。在给定的应力水平下，发生明显蠕变变形的界限温度值通常约为材料熔点 $T_m$（单位符号为 K）的一半。

因此，软金属铅在常温下即可发生蠕变变形。高温合金，例如铁基高温合金 GH36 等，在构件的工作应力水平和较高的工作温度下，其蠕变变形也可以控制在规定的容许范围以内。但由于蠕变变形还与应力水平有关，因而冷拔预应力钢丝在很高的拉应力水平下，即使在常温时也将有明显的蠕变现象。

### 3. 松弛曲线

金属材料的拉伸试样在两端固定条件下进行的松弛试验表明，由于材料的蠕变变形而引起的应力松弛也取决于温度的高低和初始弹性应变水平的大小：

- 在温度不变的条件下，初始弹性应变 $\varepsilon$ 越大（即初始应力越大），应力降低的初始速率也越高；但总的趋势都是经过一定时间，应力降低到较低水平后，应力降低速率即逐渐趋向于零。
- 在初始弹性应变水平相同的条件下，温度越高，应力降低的初始速率也越大；经过一定时间，应力降低到较低水平时，也就逐渐趋于平稳。

以上所介绍的蠕变和松弛现象，不仅是金属材料在高温下的特点，而且在常温下工作的冷拔预应力钢丝在很高的拉应力下，同样也可以看到这种现象。尽管两者发生蠕变变形的机理并不相同，但在现象上是相仿的。此外，混凝土和工程塑料在常温下也会发生蠕变和松弛，但其物理实质和金属材料完全不同，只是具有和金属材料的蠕变和松弛相仿的现象。

## 五、冲击荷载下材料的力学性能与冲击韧性

材料在低温下可能发生脆断，这类事故在工程中屡有所见。本节通过研究材料在冲击荷载下的力学性能及其随温度降低而改变的规律，以防止结构或构件发生低温脆断的事故。

### 1. 冲击吸收功与冲击韧性

衡量材料在冲击荷载下力学性能的指标，由规定形状和尺寸的试样在冲击试验力一次作用下折断时所吸收的功表示，称为**冲击吸收功** $W$。有时也用冲击试样缺口底部单位横截面面积上的冲击吸收功来表示，称为材料的**冲击韧性**：

$$
\alpha_K=\frac{W}{A}
\tag{7-1}
$$

式中，$A$ 为试样缺口截面的净面积；$\alpha_K$ 的单位为 $\mathrm{J/mm^2}$。

材料的冲击韧性，一般以模拟构件冲击过程的冲击试验（如大能量一次冲击试验）来测定。冲击试验所用的试样，一般采用带有缺口的试样，并使试样的缺口处于受拉的一侧。这样可使冲击荷载在试样内引起的能量高度集中在缺口附近的小区域体积内，从而造成这个区域内的高度应力集中和三轴拉伸应力状态，使这个区域内的塑性变形不容易发生，便于测定材料抵抗断裂的能力。

我国国家标准《金属材料 夏比摆锤冲击试验方法》（GB/T 229—2007）中规定的标准试样有 **V 形缺口**和 **U 形缺口**两种，而 U 形缺口的深度可分为 $2\ \mathrm{mm}$ 和 $5\ \mathrm{mm}$ 两种。一般地说，冲击试样上的缺口越尖锐，就越能反映出材料阻止裂纹扩展的能力；U 形缺口冲击试样的缺口较钝，应力集中程度较小，缺口附近体积内的材料较易发生塑性变形，但这种试样有利于检查较大范围内材料的平均性能。

试验时，将试样支承在试验机的两支承块上，缺口位于试样弯曲时的受拉侧。试验机上的摆锤从一定高度落下，将带缺口的弯曲试样撞断，摆锤撞断试样所消耗的功 $W$ 即为冲击吸收功；将 $W$ 除以试样缺口截面的净面积 $A$，即得材料的冲击韧性 $\alpha_K$。

由于用试验方法测定的冲击韧性值与试样的受力和变形形式、缺口的外形和尺寸以及缺口端部的圆角半径等都有关，所以用 V 形缺口试样和 U 形缺口试样得到的冲击韧性值是不同的。对于不同的材料，用两种缺口试样测得的冲击韧性之比也不是一个常数，所以两者不能简单换算。

### 2. 冷脆与韧脆转变温度

当温度降低时，材料的塑性指标随之降低。同样，材料的冲击韧性值也随温度的降低而减小。当温度降至某一范围时，$\alpha_K$ 的数值明显下降，表明材料由韧性状态过渡到脆性状态，这种现象称为**冷脆**。

低、中强度的体心立方金属及合金（如低碳钢、低合金钢等）有明显的冷脆现象。面心立方金属（如奥氏体钢、铝、铜等）则无冷脆现象。高强度的体心立方金属（如高碳钢、合金钢等）由于在很宽的温度范围内冲击韧性值均较低，所以其冷脆现象不明显。

一般地说，当温度降低时，有冷脆现象的金属的屈服强度急剧增高，而对抗断裂的能力则基本上无显著变化。所以，当温度降低到某一温度以下时，材料在发生塑性变形前就呈现脆性断裂。出现冷脆现象的温度区，称为材料的**韧脆转变温度**。

严格地说，材料的韧脆转变温度是在一系列不同温度的冲击试验中，冲击吸收功急剧变化或断口韧性急剧变化的温度区域。测定材料的韧脆转变温度一般使用标准夏比 V 型缺口冲击试样，在不同温度下进行一系列的冲击试验，将试验结果以冲击吸收功或**脆性断面率**（即出现大量晶粒开裂或晶界破坏的有光泽断口面积占试样断口总面积的百分率）为纵坐标，以试验温度为横坐标绘制成曲线。

- 若以冲击吸收功确定，则在冲击吸收功—温度曲线的上平台与下平台区间规定百分数所对应的温度，作为韧脆转变温度，并用 ETT 表示。例如，规定冲击上、下平台区间 50% 所对应的温度，记为 ETT50。
- 若以脆性断面率评定，则在脆性断面率—温度曲线中规定脆性断面率所对应的温度，作为韧脆转变温度，并用 FATT 表示。例如，规定脆性断面率为 50% 所对应的温度，记为 FATT50。

用不同方法测定的韧脆转变温度不能相互比较。

在设计规范中，一般都根据使用经验而规定对材料韧脆转变温度的要求，或规定在最低使用温度下材料的冲击韧性值。例如，对桥梁钢的冲击韧性一般规定为在室温下不低于 $0.77\sim0.96\ \mathrm{J/mm^2}$；而对于在我国北方及高寒地区使用的桥梁，还规定了在 $-40^\circ\mathrm{C}$ 低温下桥梁钢的冲击韧性值，以防止桥梁在严寒季节发生脆断。

## 六、低应力脆断与断裂韧性

### 1. 低应力脆断与裂纹

有些结构或构件，在不超过许用应力的条件下工作时，也曾发生过意外的**脆性断裂**。由于这种脆性断裂是在低于许用应力的情况下发生的，所以也称为**低应力脆断**。

对于发生意外断裂的结构或构件的断口进行事故分析时，往往发现断口上有一个明显的**裂纹源**，断裂是裂纹由裂纹源处开始扩展而导致的。例如，大型发电机转子断裂后的部分断口上有一个圆片状的裂纹源，估计是氢白点，整个转子的断裂就是从这里开始的。有些构件的断裂是在交变应力下经过长期运行形成了疲劳裂纹之后发生的，这时，疲劳裂纹就是最后断裂的裂纹源；也有些构件，由于在热加工或冷加工过程中形成的裂纹，成为构件在一次加载时发生断裂的裂纹源。

由此可见，构件或结构中初始存在的裂纹，在条件适合的情况下有可能迅速扩展而造成整个构件或结构的断裂。**线弹性断裂力学**就专门对这种低应力脆断进行理论分析。线弹性断裂力学所采用的裂纹体模型是含**理想尖裂纹**（即裂尖曲率半径 $\rho=0$ 的裂纹）的线弹性体。

### 2. 裂纹的三种基本形式

线弹性体中的裂纹按受力方式可分为三种基本形式：

- **张开型（Ⅰ型）裂纹**：拉应力垂直于裂纹平面，裂纹表面的位移也将垂直于裂纹平面。Ⅰ型裂纹最为危险，工程中主要讨论Ⅰ型裂纹问题。
- **滑开型（Ⅱ型）裂纹**：切应力平行于裂纹长度方向，裂纹表面的位移将发生在裂纹平面内并沿裂纹方向。
- **撕开型（Ⅲ型）裂纹**：切应力垂直于裂纹长度方向，裂纹表面的位移也将发生在裂纹平面内但垂直于裂纹方向。

### 3. 应力强度因子

一块含贯穿板厚、长度为 $2a$ 的裂纹的“无限大”平板，在远处受到垂直于裂纹方向的单轴均匀拉伸应力 $\sigma$ 作用。裂纹尖端附近区域内 $A$ 点处的应力表达式为

$$
\sigma_x=\frac{K_I}{\sqrt{2\pi\rho}}
\cos\frac{\varphi}{2}
\left(1-\sin\frac{\varphi}{2}\sin\frac{3\varphi}{2}\right)
+O(\rho^{1/2})
$$

$$
\sigma_y=\frac{K_I}{\sqrt{2\pi\rho}}
\cos\frac{\varphi}{2}
\left(1+\sin\frac{\varphi}{2}\sin\frac{3\varphi}{2}\right)
+O(\rho^{1/2})
$$

$$
\tau_{xy}=\frac{K_I}{\sqrt{2\pi\rho}}
\sin\frac{\varphi}{2}
\cos\frac{\varphi}{2}
\cos\frac{3\varphi}{2}
+O(\rho^{1/2})
\tag{7-2}
$$

以上三式合称式 (7-2)。式中，$\rho$、$\varphi$ 为裂纹尖端附近 $A$ 点的极坐标。由于靠近裂纹尖端处的 $\rho$ 值很小，因此表示含 $\rho^{1/2}$ 的第二项 $O(\rho^{1/2})$ 与第一项相比可略去不计。于是，在靠近裂纹尖端处的各应力分量均具有 $\rho^{-1/2}$ 的奇异性（即 $\rho\to0$，$\sigma\to\infty$），而且这些应力分量都是用单一的参量 $K_I$ 来描述的。

由于 $K_I$ 的大小反映了裂纹尖端处奇异性应力场的强弱程度，通常称为**应力强度因子**，或简称为 **$K$ 因子**。对于Ⅰ型裂纹问题，其应力强度因子记为 $K_I$。

应力强度因子 $K_I$ 与构件的外形和受力条件、裂纹的几何特征以及裂纹表面与构件周边的边界条件等因素有关，按线弹性理论确定。例如：

- 在单轴均匀拉伸应力 $\sigma$ 作用下，含有长度为 $2a$ 的Ⅰ型贯穿裂纹的“无限大”平板，其裂纹尖端处的应力强度因子为

$$
K_I=\sigma\sqrt{\pi a}
\tag{7-3}
$$

- 在单轴均匀拉伸应力 $\sigma$ 作用下，含有深度为 $a$、表面长度为 $2c$ 的Ⅰ型表面浅裂纹的“无限大”平板，当 $2c$ 远大于 $a$ 时，在裂纹最深点处的 $K_I$ 为

$$
K_I=1.12\sigma\sqrt{\pi a}
\tag{7-4}
$$

在其他各种情况下的 $K_I$ 表达式，可统一地写作

$$
K_I=\alpha\sigma\sqrt{\pi a}
\tag{7-5}
$$

式中，因数 $\alpha$ 随裂纹体的几何特征、受力条件、边界条件等因素而改变；$K_I$ 的具体表达式可从有关手册中查得。

### 4. 断裂韧性与低应力脆断判据

将材料加工成含有裂纹的试样进行的试验表明，当应力强度因子达到某一临界值时，试样裂纹将发生不可扼制的快速扩展（称为**失稳扩展**），而导致试样的脆性断裂。应力强度因子的这一临界值，称为材料的**断裂韧性**，记为 $K_c$。

试验还表明，断裂韧性的数值与试样的厚度有关。当试样厚度大于某一值后，断裂韧性趋于稳定的最小值。断裂韧性的这一临界值，称为材料的**平面应变断裂韧性**。对于Ⅰ型裂纹，记为 $K_{Ic}$。$K_I$ 和 $K_{Ic}$ 的量纲为 $\mathrm{L^{-1/2}MT^{-2}}$，其单位为 $\mathrm{MPa\cdot m^{1/2}}$。

于是，对于构件或结构是否会因所含裂纹的失稳扩展而导致低应力脆断，可按应力强度因子建立低应力脆断判据。对于Ⅰ型裂纹，其脆断判据为

$$
K_I=K_{Ic}
\tag{7-6}
$$

材料的平面应变断裂韧性 $K_{Ic}$ 通常视为材料固有的力学性能，其值可由标准试样的断裂力学试验测定。

### 5. 平面应变断裂韧性的测定

测定材料的平面应变断裂韧性 $K_{Ic}$ 值所用的标准试样，其各部分尺寸间均有一定的比例。例如，标准三点弯曲试样各部分尺寸间的比例为

$$
W:B:a=2:1:1,\qquad S:W=4:1
$$

标准紧凑拉伸试样的标准尺寸比为

$$
W:B:a=2:1:1,\qquad \frac{H}{W}=0.6,\qquad \frac{C}{H}=0.54,\qquad \frac{W_1}{W}=1.25
$$

试验结果表明，当试样的厚度不足时，测得的断裂韧性值偏大，这是由于裂纹尖端处沿厚度方向的平面应变约束程度不足，使得三轴拉伸应力状态未能得到充分发展所致。因而，为保证所测得的断裂韧性确为平面应变断裂韧性，对试样的厚度有最低限度的要求。

将标准的含裂纹试样在万能试验机上加力直到试样发生脆断，测得试样脆断时的荷载 $F_{\max}$ 或其他的特征荷载值，以此作为临界荷载 $F_c$。然后，可按以下两个近似表达式，对 $a/W$ 接近于 0.5 的标准试样，求出 $K_{Ic}$ 值。

标准三点弯曲试样：

$$
K_{Ic}=\frac{F_c}{BW^{1/2}}
\left[3.50\left(1-\frac{a}{W}\right)^{-1.6}\right]
$$

在 $0.4\le a/W\le0.6$ 范围内，其误差不超过 $0.4\%$。

标准紧凑拉伸试样：

$$
K_{Ic}=\frac{F_c}{BW^{1/2}}
\left[3.40\left(1-\frac{a}{W}\right)^{-1.5}\right]
$$

在 $0.35\le a/W\le0.55$ 范围内，其误差不超过 $0.2\%$。

几种国产材料在常温下的 $K_{Ic}$ 值可参见教材表 7-1。下表摘录其中几种，说明不同材料、不同热处理状态下的 $K_{Ic}$ 差别很大。

| 材料 | 热处理状态 | $\sigma_{p0.2}/\mathrm{MPa}$ | $\sigma_{\mathrm b}/\mathrm{MPa}$ | $K_{Ic}/(\mathrm{MPa\cdot m^{1/2}})$ | 主要用途 |
| --- | --- | --- | --- | --- | --- |
| 40 号钢 | $860^\circ\mathrm{C}$ 正火 | 294 | 549 | 70.7～71.9 | 轴类 |
| 45 号钢 | 正火 | HRc=52.3 | 804 | 101 | 轴类 |
| 30Cr2MoV | $940^\circ\mathrm{C}$ 空冷、$680^\circ\mathrm{C}$ 回火 | 549 | 686 | 140～155 | 大型汽轮机转子 |
| 34CrNi3Mo | $860^\circ\mathrm{C}$ 加热、$780^\circ\mathrm{C}$ 预冷淬油、$650^\circ\mathrm{C}$ 回火 | 539 | 716 | 121～138 | 大型发电机转子 |
| 14MnMoNbB | $920^\circ\mathrm{C}$ 淬火、$620^\circ\mathrm{C}$ 空冷 | 834 | 883 | 152～166 | 压力容器 |

表中 45 号钢一栏的 HRc=52.3 为洛氏硬度值，不是屈服强度。

由于低应力脆断所造成的事故常常是灾难性的，因而近年来对材料的力学性能指标，除了常规要求外，常增加对材料平面应变断裂韧性 $K_{Ic}$ 的要求。

### 6. 例题 7-1：钉孔边缘疲劳裂纹的许可长度

在钢板梁的钉孔周边上经常会发现疲劳裂纹。为保证钉孔周边上的疲劳裂纹不致在工作应力下发生失稳扩展，应具有检验标准；当疲劳裂纹的长度超过了检验标准时，就应采取安全措施。

钉孔周边所发现的疲劳裂纹多属“角裂纹”（即在截面的一个角上发生的裂纹）。限于检查条件，只能看到其露头表面上的长度 $a$。根据解剖检验可知，这种“角裂纹”往往是表面较长而深度稍浅的片状裂纹，因此，从偏于安全考虑，可按四分之一圆片状裂纹计算。

钢板中的拉应力 $\sigma=80\ \mathrm{MPa}$，钉孔边缘处的局部最大应力应该对 $\sigma$ 再乘以应力集中因数 $K_t=3$。材料的平面应变断裂韧性为 $K_{Ic}=130\ \mathrm{MPa\cdot m^{1/2}}$。为保证钢板梁不至于发生低应力断裂，安全因数取 $n=2.5$。试计算“角裂纹”在检验时的许可最大长度 $a$。

**解：**

（1）按钉孔边缘的角裂纹计算。

对于四分之一圆片状的角裂纹，在露头表面部前缘处的应力强度因子的表达式由有关设计手册查得为

$$
K_I=\frac{2}{\pi}\times1.28\sigma\sqrt{\pi a}
\tag{1}
$$

式中，$\sigma$ 应该用钉孔边缘处的局部最大应力（应力集中因数 $K_t=3$），即

$$
\sigma=3\times80\ \mathrm{MPa}=240\ \mathrm{MPa}
\tag{2}
$$

由低应力断裂判据，式 (7-6)，并引进安全因数 $n=2.5$，即可按下式计算“角裂纹”的许可最大长度 $a$：

$$
\frac{2}{\pi}\times1.28\times(240\ \mathrm{MPa})\sqrt{\pi a}
=\frac{K_{Ic}}{n}
=\frac{130}{2.5}\ \mathrm{MPa\cdot m^{1/2}}
=52\ \mathrm{MPa\cdot m^{1/2}}
\tag{3}
$$

由式 (3) 解得

$$
a=\left[\frac{\pi(52\ \mathrm{MPa\cdot m^{1/2}})}
{2\times1.28\times240\ \mathrm{MPa}}\right]^2\frac{1}{\pi}
=0.0225\ \mathrm{m}
=22.5\ \mathrm{mm}
\tag{4}
$$

（2）按贯穿板厚的边裂纹计算。

若裂纹经疲劳亚临界扩展后，从钢板背面也可看到，则应按贯穿板厚的裂纹处理。此时，裂纹尖端应力强度因子可偏于安全地按“半无限大”平板有贯穿板厚的边裂纹公式，并以钉孔边缘处的最大局部应力（$K_t=3$）作为裂纹所在位置处的当地均匀拉应力来计算，即

$$
K_I=1.12\sigma\sqrt{\pi a}
=1.12\times(240\ \mathrm{MPa})\sqrt{\pi a}
=(269\ \mathrm{MPa})\sqrt{\pi a}
\tag{5}
$$

将式 (5) 代入式 (7-6)，并引进安全因数 $n=2.5$，即得

$$
(269\ \mathrm{MPa})\sqrt{\pi a}
=\frac{K_{Ic}}{n}
=52\ \mathrm{MPa\cdot m^{1/2}}
\tag{6}
$$

从而解得

$$
a=\left[\frac{52\ \mathrm{MPa\cdot m^{1/2}}}{269\ \mathrm{MPa}}\right]^2\frac{1}{\pi}
=0.012\ \mathrm{m}
=12\ \mathrm{mm}
\tag{7}
$$

由此可见，当钉孔边缘处的裂纹从“角裂纹”发展到贯穿板厚的边裂纹时，最大许可尺寸将由“角裂纹”的 $a=22.5\ \mathrm{mm}$ 降至贯穿板厚的边裂纹的 $a=12\ \mathrm{mm}$。所以，究竟裂纹的最大许可尺寸 $a$ 应按哪一种情况来限制，还应该以钉孔边缘裂纹的解剖资料来判断“角裂纹”发展的规律性。在缺乏这种资料时，只能取 $a=12\ \mathrm{mm}$ 作为其最大限值。

## 七、小结

- **研究范围**：材料在常温、静载下的力学性能只是最基本的情况。实际构件还可能在高速加载、高温、低温、长期恒定荷载、冲击和含裂纹等条件下工作，需要研究应变速率、温度、时间、冲击和断裂韧性等因素的影响。
- **应变速率与应力速率**：应变速率超过约 $3\ \mathrm{mm/mm/s}$ 后，材料的屈服阶段变得不明显、强度极限提高。应力速率超过塑性变形传播速率时，所测屈服极限 $\sigma_s$ 提高。
- **温度的影响**：
  - 随温度升高，一般 $E$、$\sigma_s$、$\sigma_{\mathrm b}$ 降低，$\delta$、$\psi$ 增大；低碳钢在 $260^\circ\mathrm{C}$ 以前有 $\sigma_{\mathrm b}$ 升高、$\delta$ 和 $\psi$ 降低的特殊现象。
  - 随温度降低，塑性指标减小、强度指标增大；到液氢温度附近，材料可能完全脆化，服从胡克定律直至断裂。
  - 低温脆化是低温脆断的主要原因。
- **蠕变**：高温、恒定应力下塑性变形随时间发展的现象。蠕变曲线包含加载后立即产生的瞬时应变，以及不稳定、稳定、加速和破坏四个阶段；构件通常只允许在稳定阶段工作。稳定阶段的蠕变应变速率和不稳定阶段的总蠕变量是重要参数。
- **蠕变的影响因素**：温度和应力水平是决定蠕变速率的两个主要因素；发生明显蠕变的界限温度约为材料熔点（K）的一半。
- **应力松弛**：高温、恒定总伸长条件下，蠕变变形逐步取代弹性变形，应力随时间降低的现象。初始弹性应变越大、温度越高，初始松弛速率越大，最终趋于稳定。
- **冲击韧性**：$\alpha_K=W/A$，由夏比摆锤冲击试验测定；V 形缺口和 U 形缺口试样的结果不同，不能简单换算。缺口越尖锐，越能反映材料阻止裂纹扩展的能力。
- **冷脆与韧脆转变温度**：冲击韧性随温度降低而下降，在某一温度区急剧下降的现象称为冷脆。低、中强度体心立方金属冷脆明显，面心立方金属无明显冷脆。韧脆转变温度可用 ETT（按冲击吸收功）或 FATT（按脆性断面率）表示，不同方法的结果不能直接比较。
- **低应力脆断**：构件在低于许用应力的条件下，由初始裂纹失稳扩展引起的脆性断裂。断口上常有明显的裂纹源。
- **裂纹形式**：Ⅰ型（张开型）、Ⅱ型（滑开型）、Ⅲ型（撕开型），其中Ⅰ型最危险。
- **应力强度因子**：$K_I$ 描述裂纹尖端奇异应力场的强弱。无限大平板贯穿裂纹 $K_I=\sigma\sqrt{\pi a}$；表面浅裂纹 $K_I=1.12\sigma\sqrt{\pi a}$；一般情况 $K_I=\alpha\sigma\sqrt{\pi a}$。
- **断裂韧性**：$K_I$ 达到临界值时裂纹失稳扩展；材料抵抗裂纹失稳扩展的能力用断裂韧性 $K_c$ 表示。厚度足够大时得到稳定的最小值，即平面应变断裂韧性 $K_{Ic}$，单位为 $\mathrm{MPa\cdot m^{1/2}}$。
- **低应力脆断判据**：$K_I=K_{Ic}$。工程上引入安全因数 $n$，用 $K_I=K_{Ic}/n$ 确定许可裂纹尺寸或许可应力。
- **测定 $K_{Ic}$ 的标准试样**：三点弯曲试样和紧凑拉伸试样，尺寸比例有明确规定；试样厚度必须足够，以保证平面应变条件，否则测得的 $K_{Ic}$ 偏大。
- **工程意义**：低温脆断、低应力脆断往往没有明显预兆，危害很大。设计中应根据工作温度提出冲击韧性要求，对重要构件提出断裂韧性要求，并通过无损检测控制裂纹尺寸。
